Repository: adachihayato-creator/ImageAnalysis

# ペロブスカイト薄膜の画像解析

ペロブスカイト薄膜の色・均一性と、成膜後の外観変化を評価する研究用リポジトリです。
現在は4膜の成膜後0・1・2・3・4・5・24 h（計28画像）を対象に、背景に基づく相対色補正、位置合わせ、RGB変化の集計・可視化を行っています。

## 結果を見る

- [解析結果の全体案内](data/processed/README.md)
- [2026-10-15実験の結果一覧](data/processed/20261015/README.md)
- [最新：0〜24 hの画像解析](data/processed/20261015/05_image_time_series_0to24h/README.md)
- [0〜24 hのRGBグラフ](data/processed/20261015/05_image_time_series_0to24h/rgb_time_series_0to24h.png)
- [初期XRDと画像変化の探索的比較](data/processed/20261015/03_xrd_comparison/report.md)
- [発表資料 M1_10_15_全体.pptx](presentations/20261015/M1_10_15_全体.pptx)

## 構成

```text
notebooks/                        既存の解析ノート・LED制御スケッチ
  film_time_series/               背景補正・位置合わせ・図作成のPythonコード
data/
  raw/                           元画像・元測定データ（Git管理対象外）
  processed/
    20261015/
      01_crops/                  膜の切り抜き画像
      02_background_correction/  初期0〜3 hの背景補正
      03_xrd_comparison/         初期XRDの探索的比較
      04_image_time_series/      初期0〜3 hの位置合わせ後解析
      05_image_time_series_0to24h/  4・5・24 hを追加した解析
presentations/20261015/           発表資料と作成コード・画像素材
```

## 実行

Python環境に依存ライブラリをインストールし、リポジトリのルートから実行します。

```bash
python3 -m pip install -r requirements.txt
python3 notebooks/film_time_series/analyze_extended_time_series.py
```

実行には、ローカルの `data/raw/` に対応する元画像が必要です。元画像なしでも、保存済みのグラフ・CSV・レポートは閲覧できます。
元画像は `data/raw/{Tuji,Touma}/材料名/10_15/`、切り抜き画像は `data/processed/20261015/01_crops/{Tuji,Touma}/材料名/` に保存し、`1枚目0h.jpg` などの命名を使用します。コードのGROUPSと各レポートを参照してください。
発表資料作成コードはローカルのテンプレート・バックアップを必要とします。日本語図のフォント指定にはWindows上のフォントパスを使用しているものがあります。

## 結果の解釈

- RGB変化は各膜の0 hからの差で、割合・劣化率ではありません。
- 主解析は外周18%を除いた中央領域に楕円内も含めた条件です。18%は暫定条件で、12/24%や楕円除外でも感度を確認しています。
- 背景補正は相対的なJPEG RGB補正です。反射・角度差を完全には除去できません。
- 24 hのBrRb系2膜は位置合わせが不確かなため、局所比較は暫定です。
- 初期XRDだけで経時的な構造劣化を証明したものではありません。
- 元画像・元測定データ、バックアップ、一時ファイルはGit管理対象外です。

# Sn10%：0h・1h・5h XRDと最新画像

## 最初に見る図

- [XRDの重ね合わせ](01_XRD_0h_1h_5h.png)：行は5/10/15分、橙0h・青1h・緑5h。左は生強度、中央と右は約14°の最大値で規格化。
- [XRD特徴の変化](02_XRD特徴の変化.png)：位置・見かけ半値幅・低角側の面積比。欠測はゼロではない。
- [最新画像とXRD](03_最新画像とXRD.png)：画像は背景補正後。完全な同時測定・同一公称時点ではない。

## 新しく分かったこと

1. **5hでも3膜すべてで約14°・28°のペロブスカイト相候補の主ピークが残っています。** 目的相が完全に失われたようなパターンではありません。ただしXRDだけで性能維持や無劣化を保証しません。
2. **主ピークの高さ・幅は時間に対して単調には変わっていません。** 約14°の高さは3膜とも0h→1hで低下し、1h→5hで一部戻ります。これを分解と回復と解釈せず、設置・配向・照射位置・背景などの影響を含む観測として扱います。
3. **15分膜では12.75〜12.76°の副相候補が5hでも明瞭です。** 従来の固定窓による12.7°/14°面積比は0.610→0.541→0.521で増加していません。「時間とともにPbI₂が増えた」という根拠は得られません。これはPbI₂の含有率ではなく、数値差の有意性も未評価。
4. **10分0hには角度ずれの疑いがあります。** 1h/5hの主ピークは近い位置で、0hからの差を新相形成や格子変化と直ちにみなせません。
5. **ユーザー確認によりXRD用PCの時計は不正確です。** 写真との記録時刻の重なりや差は、実際の測定順序・同時性の判断に使いません。XRDの0h/1h/5hはユーザー指定の公称時点として扱います。

## 約14°の主ピーク

| アニール | 時点 | 位置 | 見かけ半値幅 | 背景差引き高さ(cps) | 12.7°/14°面積比 |
|---|---|---:|---:|---:|---:|
| 5分 | 0h | 14.11° | 0.370° | 4038 | 0.034 |
| 5分 | 1h | 14.00° | 0.466° | 2265 | 抽出不成立 |
| 5分 | 5h | 14.05° | 0.414° | 2740 | 抽出不成立 |
| 10分 | 0h | 13.74° | 0.316° | 6802 | 0.040 |
| 10分 | 1h | 14.13° | 0.341° | 4432 | 0.085 |
| 10分 | 5h | 14.11° | 0.262° | 4830 | 抽出不成立 |
| 15分 | 0h | 14.08° | 0.228° | 5908 | 0.610 |
| 15分 | 1h | 14.07° | 0.363° | 4683 | 0.541 |
| 15分 | 5h | 14.09° | 0.331° | 4930 | 0.521 |

5分1h/5h、10分5hの低角側は、局所背景差引き面積が正にならず、既存の抽出条件に不適合でした。ピークがないという意味ではなく、背景・重なり・窓設定に対して安定な値が出せないため欠測としています。含有率や減少率を埋め合わせていません。

## 画像とXRDの対応

画像の平均RGBは最初の写真からの差です。5/10分は最初が公称1h、15分は0h。比較開始の膜齢が異なります。背景補正は最初の写真の紙のRGB比を使う簡易補正で、物理的な色校正ではありません。

| アニール | 最新写真 | XRD5hの装置記録時刻（不正確） | 画像・背景補正後ΔR/ΔG/ΔB |
|---|---|---|---|
| 5分 | 20:52:57 | 20:39:28〜20:45:51 | -0.26 / -0.35 / -0.58 |
| 10分 | 20:53:50 | 20:50:06〜20:56:29 | -0.88 / -2.18 / -3.66 |
| 15分 | 20:54:30 | 21:13:33〜21:19:55 | +1.74 / +0.48 / -1.34 |

- 5分：画像の補正後平均色の差は小さく、主相候補も残っています。ただし「画像もXRDも全く変化なし」とは言えません。
- 10分：補正後もB低下などが残りますが、XRDの主ピークは1h→5hで高さが一部戻り、幅は狭くなっています。単純な「色変化が大きいほど結晶性が悪化」という対応は示されません。
- 15分：画像では小さなR増加/B低下が残り、XRDでは副相候補が持続。ただし副相候補の面積比は増加していないため、画像の赤みをPbI₂増加に直結できません。
- 15分の最新写真は前回の続きなら公称4hで、XRDはユーザー指定5h。XRDの時計が不正確なため、記録された時刻差は解釈しません。5h同士の厳密なペアと呼ばず、最新画像との参考比較です。
- **画像からXRD変化を予測できる、アニール5分が最適、15分が最悪、といった結論は出せません。** 各条件1膜、時刻差・測定ずれ・撮影差があり、独立試料数は増えていません。

## 測定・解析の限界

FA:Cs=9:1、Sn:Pb=1:9、SnF₂ 0.1mol%、130℃、ガラス基板・下地なし。Cu Kα、5701点/scan。TXTとRASXのcounts→cps一致を全9測定で確認。ガラスの散乱が広い背景に寄与し得ます。空ガラスの測定なし。

5点平滑化、固定角度窓・局所直線背景による見かけ指標。精密構造解析・装置幅補正・角度補正・配向補正なし。幅の増減を結晶粒径や欠陥量へ変換せず、主ピーク強度を結晶性スコアとは呼びません。ピーク面積比は相の質量/体積分率ではありません。

RASXのZ付き記録時刻をUTCとしてJSTへ変換。ユーザー確認によりXRDの時計は不正確です。CSVの記録時刻・差分は元記録として残していますが、実際の時刻差を意味しません。対応はユーザー指定の条件・公称時点を使用します。

[以前の相候補と文献照合](../02_xrd_phase_candidates/README.md)。今回の相帰属は暫定で、12.7°はPbI₂またはSnを含む二価金属ヨウ化物候補。α/β/δの分率は求めていません。

## 出力・再生成

xrd_features.csv＝9測定の指標、scan_metadata.csv＝測定時刻と装置条件、changes_0to5.csv＝0→5h差、latest_photo_xrd_pairs.csv＝画像・XRDの対応と時刻差。input_manifest.json＝入力SHA-256。元の写真・XRDは変更していません。

再実行（リポジトリ直下）：python3 notebooks/film_time_series/analyze_sn10_xrd_5h.py、python3 notebooks/film_time_series/report_sn10_xrd_5h.py。

File: data/processed/20261112/13_xrd_0h_1h_5h/analysis_config.json
{
  "windows": {
    "low": {
      "search": [
        12,
        13
      ],
      "background": [
        [
          11.5,
          11.8
        ],
        [
          13.1,
          13.3
        ]
      ]
    },
    "main": {
      "search": [
        13.4,
        14.7
      ],
      "background": [
        [
          13.15,
          13.35
        ],
        [
          14.9,
          15.2
        ]
      ]
    },
    "high": {
      "search": [
        27.5,
        29.0
      ],
      "background": [
        [
          27.0,
          27.3
        ],
        [
          29.2,
          29.5
        ]
      ]
    }
  },
  "smoothing_points": 5,
  "phase_fractions": false,
  "instrument_broadening_correction": false,
  "angular_shift_correction": false,
  "ROI_margin": 0.18,
  "background_correction": "perchannel baseline paper/current paper ratio, JPEG units",
  "clock_assumption": "XRD PC clock unreliable, confirmed by user. Exported timestamps/gaps retained only as original records, not actual timing evidence.",
  "photo_pairing": "latest matching-film photograph, actual time gaps reported; not necessarily same nominal age"
}

File: data/processed/20261112/13_xrd_0h_1h_5h/input_manifest.json
[
  {
    "path": "data/raw/Touma/FACsSnPbI3(Sn10mol%)_SnF2_0.1mol%/20261112/XRD/5min/0h/SnI2 0.1 5min.txt",
    "kind": "xrd_txt",
    "sha256": "ea8fea1529a235db8c2bccfaae4f91098c433d7ed431cf13d30cc31e50fe83be"
  },
  {
    "path": "data/raw/Touma/FACsSnPbI3(Sn10mol%)_SnF2_0.1mol%/20261112/XRD/5min/0h/SnI2 0.1 5min.rasx",
    "kind": "xrd_rasx",
    "sha256": "2eb47fd2c7a6368b18a7d09f62ebffec9740b0188a85deeed23c7c444b296250"
  },
  {
    "path": "data/raw/Touma/FACsSnPbI3(Sn10mol%)_SnF2_0.1mol%/20261112/XRD/5min/1h/SnI2 0.1 5min 1h.txt",
    "kind": "xrd_txt",
    "sha256": "9a75965721d986916ea5f64893e91fb722ab5b637fc1018731241ff1e9b0546f"
  },
  {
    "path": "data/raw/Touma/FACsSnPbI3(Sn10mol%)_SnF2_0.1mol%/20261112/XRD/5min/1h/SnI2 0.1 5min 1h.rasx",
    "kind": "xrd_rasx",
    "sha256": "41edb7ed41e057d7a0e59a422c380a0ba7b411c3361b363afb6f30881fba2fa7"
  },
  {
    "path": "data/raw/Touma/FACsSnPbI3(Sn10mol%)_SnF2_0.1mol%/20261112/XRD/5min/5h/SnI2 0.1 5min 5hr.txt",
    "kind": "xrd_txt",
    "sha256": "0446041d37f44a8a5bf96707a885d4cc0a7fe32f1bfcfe1e350932fde5cc8c87"
  },
  {
    "path": "data/raw/Touma/FACsSnPbI3(Sn10mol%)_SnF2_0.1mol%/20261112/XRD/5min/5h/SnI2 0.1 5min 5hr.rasx",
    "kind": "xrd_rasx",
    "sha256": "2652df6f0a44c436e8d66f33c002bb3c5d1d819e34ecaf8cf1615a64f1c49691"
  },
  {
    "path": "data/raw/Touma/FACsSnPbI3(Sn10mol%)_SnF2_0.1mol%/20261112/XRD/10min/0h/SnI2 0.1 10min.txt",
    "kind": "xrd_txt",
    "sha256": "eb5d8935b1fbc3ddba9232c8ffd0e1ef6aa9ba88f8bbb4e15346c6d33737b45a"
  },
  {
    "path": "data/raw/Touma/FACsSnPbI3(Sn10mol%)_SnF2_0.1mol%/20261112/XRD/10min/0h/SnI2 0.1 10min.rasx",
    "kind": "xrd_rasx",
    "sha256": "b960a113a5d81ab6f3126e527b601880d2eff130bbec3e34c005e55de3e0e778"
  },
  {
    "path": "data/raw/Touma/FACsSnPbI3(Sn10mol%)_SnF2_0.1mol%/20261112/XRD/10min/1h/SnI2 0.1 10min 1hr.txt",
    "kind": "xrd_txt",
    "sha256": "ef5a84c079ed1ce05c042a2b7aa4e6a447ed85c3e544b6effa7506bc7c363334"
  },
  {
    "path": "data/raw/Touma/FACsSnPbI3(Sn10mol%)_SnF2_0.1mol%/20261112/XRD/10min/1h/SnI2 0.1 10min 1h.rasx",
    "kind": "xrd_rasx",
    "sha256": "3d94d08d4f90b09f3523f850af492c01131594ead572be997777508ac7e1c770"
  },
  {
    "path": "data/raw/Touma/FACsSnPbI3(Sn10mol%)_SnF2_0.1mol%/20261112/XRD/10min/5h/SnI2 0.1 10min 5hr.txt",
    "kind": "xrd_txt",
    "sha256": "660470689e5807dbe512454ea0688942258f5dfff29b42f381fa23e67c82a93f"
  },
  {
    "path": "data/raw/Touma/FACsSnPbI3(Sn10mol%)_SnF2_0.1mol%/20261112/XRD/10min/5h/SnI2 0.1 10min 5h.rasx",
    "kind": "xrd_rasx",
    "sha256": "b341b30a9f6c7cd9e0ddb60bcef065e8f5e113e05e9e6acbdf34ee6271cc9d01"
  },
  {
    "path": "data/raw/Touma/FACsSnPbI3(Sn10mol%)_SnF2_0.1mol%/20261112/XRD/15min/0h/SnI2 0.1 15min.txt",
    "kind": "xrd_txt",
    "sha256": "9d97de4c7b0458b1f27ec8f9967b11108dadc13607a44651815c12f22db7aef6"
  },
  {
    "path": "data/raw/Touma/FACsSnPbI3(Sn10mol%)_SnF2_0.1mol%/20261112/XRD/15min/0h/SnI2 0.1 15min.rasx",
    "kind": "xrd_rasx",
    "sha256": "5be7796ca44269ec048bb22d263c9ce000847b242bea913dab9fdb2ca0c739e9"
  },
  {
    "path": "data/raw/Touma/FACsSnPbI3(Sn10mol%)_SnF2_0.1mol%/20261112/XRD/15min/1h/SnI2 0.1 15min 1h.txt",
    "kind": "xrd_txt",
    "sha256": "a16792460182e0d1a9b5e69935e27fdaebcc1380804b7dad445323089c6b9fee"
  },
  {
    "path": "data/raw/Touma/FACsSnPbI3(Sn10mol%)_SnF2_0.1mol%/20261112/XRD/15min/1h/SnI2 0.1 15min 1h.rasx",
    "kind": "xrd_rasx",
    "sha256": "f21a532aea88368fbe6d9dd5eb09307dcf6957e8183980984d2b63bc17574a56"
  },
  {
    "path": "data/raw/Touma/FACsSnPbI3(Sn10mol%)_SnF2_0.1mol%/20261112/XRD/15min/5h/SnI2 0.1 15min 5h.txt",
    "kind": "xrd_txt",
    "sha256": "d8abefc3ea817d65fd00d5d8332d454eadfea127d8d38237706aa641460fa96e"
  },
  {
    "path": "data/raw/Touma/FACsSnPbI3(Sn10mol%)_SnF2_0.1mol%/20261112/XRD/15min/5h/SnI2 0.1 15min 5h.rasx",
    "kind": "xrd_rasx",
    "sha256": "c888a15166e121e7332ed6ce3280ad2fe147fc45d0f6885a864ed283f6fbdfbe"
  },
  {
    "path": "data/raw/試行錯誤写真/photo_20261112_205257_705981.jpg",
    "kind": "latest_photo",
    "sha256": "71d1262cbbe8fa615f2b41901d3da8d1b88f551f325636e092885c71b0aff598"
  },
  {
    "path": "data/raw/試行錯誤写真/photo_20261112_205257_705981.json",
    "kind": "latest_photo_metadata",
    "sha256": "fc995645088a3f7cfb393b615b7a752313d2c1063f92780f84c9150d94ce3409"
  },
  {
    "path": "data/raw/試行錯誤写真/photo_20261112_205350_731887.jpg",
    "kind": "latest_photo",
    "sha256": "c9599b06eb5af82442ae7ae2e01a62154cfb160b66523ff7553fa85795df2e96"
  },
  {
    "path": "data/raw/試行錯誤写真/photo_20261112_205350_731887.json",
    "kind": "latest_photo_metadata",
    "sha256": "f01e3cad0329e268cc79440462eb54685874eb4614374ad5d91dadaa4f8024b2"
  },
  {
    "path": "data/raw/試行錯誤写真/photo_20261112_205430_272313.jpg",
    "kind": "latest_photo",
    "sha256": "f04393e2055a4d724730b3389b11d5b7d7a6677010b138d58678ebbe56906fdf"
  },
  {
    "path": "data/raw/試行錯誤写真/photo_20261112_205430_272313.json",
    "kind": "latest_photo_metadata",
    "sha256": "a3855f8c8cbbe0b207ed854a8cf6e719b891fdd0837eb173519aca9ccd413185"
  }
]
