Repository: adachihayato-creator/ImageAnalysis

# ペロブスカイト薄膜の画像解析

ペロブスカイト薄膜の色・均一性と、成膜後の外観変化を評価する研究用リポジトリです。
現在は4膜の成膜後0・1・2・3・4・5・24 h（計28画像）を対象に、背景に基づく相対色補正、位置合わせ、RGB変化の集計・可視化を行っています。

## 結果を見る

- [解析結果の全体案内](data/processed/README.md)
- [2026-10-15実験の結果一覧](data/processed/20261015/README.md)
- [最新：0〜24 hの画像解析](data/processed/20261015/05_image_time_series_0to24h/README.md)
- [0〜24 hのRGBグラフ](data/processed/20261015/05_image_time_series_0to24h/rgb_time_series_0to24h.png)
- [初期XRDと画像変化の探索的比較](data/processed/20261015/03_xrd_comparison/report.md)
- [発表資料 M1_10_15_全体.pptx](presentations/20261015/M1_10_15_全体.pptx)

## 構成

```text
notebooks/                        既存の解析ノート・LED制御スケッチ
  film_time_series/               背景補正・位置合わせ・図作成のPythonコード
data/
  raw/                           元画像・元測定データ（Git管理対象外）
  processed/
    20261015/
      01_crops/                  膜の切り抜き画像
      02_background_correction/  初期0〜3 hの背景補正
      03_xrd_comparison/         初期XRDの探索的比較
      04_image_time_series/      初期0〜3 hの位置合わせ後解析
      05_image_time_series_0to24h/  4・5・24 hを追加した解析
presentations/20261015/           発表資料と作成コード・画像素材
```

## 実行

Python環境に依存ライブラリをインストールし、リポジトリのルートから実行します。

```bash
python3 -m pip install -r requirements.txt
python3 notebooks/film_time_series/analyze_extended_time_series.py
```

実行には、ローカルの `data/raw/` に対応する元画像が必要です。元画像なしでも、保存済みのグラフ・CSV・レポートは閲覧できます。
元画像は `data/raw/{Tuji,Touma}/材料名/10_15/`、切り抜き画像は `data/processed/20261015/01_crops/{Tuji,Touma}/材料名/` に保存し、`1枚目0h.jpg` などの命名を使用します。コードのGROUPSと各レポートを参照してください。
発表資料作成コードはローカルのテンプレート・バックアップを必要とします。日本語図のフォント指定にはWindows上のフォントパスを使用しているものがあります。

# 2026-10-15：4膜の初期経時変化

BrRb系2膜とSn25%系2膜。各膜について0・1・2・3 hを撮影。XRDは成膜直後のみ。

## 画像を見る

各比較画像の上段は補正前、下段は補正後。左から0・1・2・3 hです。

|試料|補正前後の比較|
|---|---|
|BrRb・1枚目|[comparison.png](02_background_correction/BrRb_1/comparison.png)|
|BrRb・2枚目|[comparison.png](02_background_correction/BrRb_2/comparison.png)|
|Sn25%・1枚目|[comparison.png](02_background_correction/Sn25_1/comparison.png)|
|Sn25%・2枚目|[comparison.png](02_background_correction/Sn25_2/comparison.png)|

- [背景の測定領域](02_background_correction/background_regions.png)
- [切り抜き画像：Tuji](01_crops/Tuji/FACsPbI3_BrRb_5mol_per_gram/)
- [切り抜き画像：Touma](01_crops/Touma/FACsSnPbI3%28Sn25mol%25%29/)

`01_crops` 内のTXTは元から同居していたXRDのコピーです。移動時に維持しています。XRD解析コードは `data/raw` の元測定データを読みます。

## グラフ・数値を見る

|内容|図|数値・説明|
|---|---|---|
|背景補正|[RGB変化](02_background_correction/rgb_changes.svg)|[RGB集計CSV](02_background_correction/rgb_summary.csv)・[方法と検証](02_background_correction/report.md)|
|初期XRD|[生データ](03_xrd_comparison/01_xrd_raw.png)・[拡大比較](03_xrd_comparison/02_xrd_zoom.png)|[特徴量CSV](03_xrd_comparison/paired_features.csv)|
|画像の時間変化|[補正済みRGB](03_xrd_comparison/04_color_time_series.png)|[解析説明](03_xrd_comparison/report.md)|
|XRDと画像の対応|[散布図](03_xrd_comparison/05_xrd_vs_color.png)|同上。4膜の探索的比較で、因果関係の証明ではありません。|

XRD関連の各図は同名のPDFも保存しています。

## 再実行

リポジトリのルートから順番に実行します（numpy、Pillow、matplotlibが必要）。

```bash
python3 notebooks/film_time_series/background_correction.py
python3 notebooks/film_time_series/xrd_image_comparison.py
```

元画像は変更せず、上記フォルダに結果を再生成します。背景基準の相対色補正であり、反射や角度差を完全に除去した結果ではありません。

## 位置合わせ後の解析（最新・XRDなし）

まず [解析結果と注意点](04_image_time_series/report.md) を参照してください。

- [位置合わせ後のRGB時間変化・解析領域による感度](04_image_time_series/rgb_time_series.png)
- [背景領域の選び方による感度](04_image_time_series/background_sensitivity.png)
- 色変化マップ：[BrRb・1枚目](04_image_time_series/BrRb_1/color_change_maps.png)、[BrRb・2枚目](04_image_time_series/BrRb_2/color_change_maps.png)、[Sn25%・1枚目](04_image_time_series/Sn25_1/color_change_maps.png)、[Sn25%・2枚目](04_image_time_series/Sn25_2/color_change_maps.png)
- [数値CSV](04_image_time_series/aligned_rgb.csv)

従来の02/03フォルダのグラフは位置合わせ前の結果として残しています。現在の画像比較は04の結果を使用してください。

## 楕円の除外あり／なしを直接比較する図

各図は **行＝外周12/18/24%除外、列＝R/G/B**。橙破線は楕円を含む、青実線は楕円を除外。

|膜|時間変化の比較|実際の解析領域|
|---|---|---|
|BrRb・1枚目|[比較図](04_image_time_series/BrRb_1/roi_inclusion_comparison.png)|[領域図](04_image_time_series/BrRb_1/roi_regions.png)|
|BrRb・2枚目|[比較図](04_image_time_series/BrRb_2/roi_inclusion_comparison.png)|[領域図](04_image_time_series/BrRb_2/roi_regions.png)|
|Sn25%・1枚目|[比較図](04_image_time_series/Sn25_1/roi_inclusion_comparison.png)|[領域図](04_image_time_series/Sn25_1/roi_regions.png)|
|Sn25%・2枚目|[比較図](04_image_time_series/Sn25_2/roi_inclusion_comparison.png)|[領域図](04_image_time_series/Sn25_2/roi_regions.png)|

Sn系には楕円を設定していないため、除外あり／なしの線は一致します。縦軸の範囲は同じ膜の同じ色成分では3行共通ですが、異なる膜・色成分では異なります。元のroi_sensitivity.csvを可視化したもので、新たな測定値への変更はありません。各図は同名のPDFも保存しています。

## 楕円内も含めた色変化マップ

外周18%を除く中央領域は従来と同じで、楕円内を除外しない条件です。膜の端まで含む全体解析ではありません。上段：補正済み画像と解析領域、中段：RGB距離、下段：Rの増減。従来図と共通の色尺度です。

- [BrRb・1枚目](04_image_time_series/BrRb_1/color_change_maps_with_ellipse.png)
- [BrRb・2枚目](04_image_time_series/BrRb_2/color_change_maps_with_ellipse.png)
- [Sn25%・1枚目](04_image_time_series/Sn25_1/color_change_maps_with_ellipse.png)
- [Sn25%・2枚目](04_image_time_series/Sn25_2/color_change_maps_with_ellipse.png)

Sn系は元々楕円除外がないため、従来のマップと解析内容は同じです。既存図は上書きせず保存。再作成：`python3 notebooks/film_time_series/plot_maps_with_ellipse.py`。元の数値マップを再利用し、CSVの楕円除外なし条件との一致を検証しています。

File: data/processed/20261015/03_xrd_comparison/report.md
# 初期XRDと画像経時変化の比較

4膜のXRD番号と写真番号の対応はユーザー確認済みです。XRDは成膜直後の測定のみです。ファイルの角度列見出しは「θ/2θ, °」。一般的なθ–2θ測定の2θ軸であるか、X線源、基板・下地、測定条件は未確認です。数値はファイルに記載された角度です。

## 測定結果（記述的特徴）

|膜|約14°ピーク位置|見かけの半値幅|約24°ピーク位置|約28°ピーク位置|0→3h ΔR|ΔG|ΔB|
|---|---:|---:|---:|---:|---:|---:|---:|
|BrRb_1|13.92|0.302|24.30|28.15|15.23|10.11|4.69|
|BrRb_2|13.85|0.295|24.25|28.09|5.02|4.09|2.46|
|Sn25_1|13.84|0.361|24.21|28.02|3.67|0.56|0.22|
|Sn25_2|13.81|0.351|24.22|28.03|3.35|3.79|3.00|

## 比較の仕方

まず同組成の2膜を比較します。初期ピーク位置・幅・相対強度が異なる膜で、その後の色変化の方向・大きさも異なるかを並べて見る構成です。異なる組成間では組成そのものがXRDと光学応答の両方に影響するので、初期結晶性と劣化の因果関係を論じられません。

画像指標は既存の背景補正で算出した中央領域RGBの0 hからの差です。散布図のRGB距離は sqrt(ΔR²+ΔG²+ΔB²)。人の知覚に均等な色差ΔEでも、劣化率・相含有率でもありません。背景・位置・反射の残差があり、微小な差は確証になりません。

## 数値抽出方法・限界

- 元データは各5701点、角度3–60°、0.01°刻み。生の強度図も保存しました。
- ピーク位置は5点（0.05°幅）の移動平均後の局所最大。約14°は13.4–14.4°、約24°は23.7–24.8°、約28°は27.8–28.6°で探索。位相同定の結果ではありません。
- 14°付近の背景は13.0–13.3°と14.6–14.9°の中央値を直線で結んで推定。半値幅は背景差引き後の左右交点を線形補間。プロファイルフィット・装置幅補正は未実施。単純な見かけの幅であり、結晶子径や結晶性の順位に直接変換しません。
- 24/14強度比は背景込みの平滑化ピーク高さ比。相含有率ではありません。絶対強度・相対強度は膜厚・配向・基板・測定位置でも変わり得ます。
- 約14°/28°は関連ペロブスカイトで報告される領域ですが、基板・X線源確認前に各ピークへ相名を断定しません。24°近傍も同様です。
- n=4、各組成2膜。相関係数や回帰による一般化は行いません。成膜後の相変化・PbI2生成はこの初期XRDのみでは確認できません。

## 図

1. 01_xrd_raw：4本の生データ（cps）
2. 02_xrd_zoom：主な領域の重ね描き（14°ピークで規格化）
3. 03_peak14_width：約14°の位置・見かけ幅
4. 04_color_time_series：補正済みRGBの時間変化
5. 05_xrd_vs_color：初期XRD特徴と0→3 hの色変化の対応（探索的）

PNGとPDFを保存。数値はpaired_features.csv。再実行：python notebooks/film_time_series/xrd_image_comparison.py（numpy、matplotlibが必要）。
