Repository: adachihayato-creator/ImageAnalysis

# ペロブスカイト薄膜の画像解析

ペロブスカイト薄膜の色・均一性と、成膜後の外観変化を評価する研究用リポジトリです。
現在は4膜の成膜後0・1・2・3・4・5・24 h（計28画像）を対象に、背景に基づく相対色補正、位置合わせ、RGB変化の集計・可視化を行っています。

## 結果を見る

- [解析結果の全体案内](data/processed/README.md)
- [2026-10-15実験の結果一覧](data/processed/20261015/README.md)
- [最新：0〜24 hの画像解析](data/processed/20261015/05_image_time_series_0to24h/README.md)
- [0〜24 hのRGBグラフ](data/processed/20261015/05_image_time_series_0to24h/rgb_time_series_0to24h.png)
- [初期XRDと画像変化の探索的比較](data/processed/20261015/03_xrd_comparison/report.md)
- [発表資料 M1_10_15_全体.pptx](presentations/20261015/M1_10_15_全体.pptx)

## 構成

```text
notebooks/                        既存の解析ノート・LED制御スケッチ
  film_time_series/               背景補正・位置合わせ・図作成のPythonコード
data/
  raw/                           元画像・元測定データ（Git管理対象外）
  processed/
    20261015/
      01_crops/                  膜の切り抜き画像
      02_background_correction/  初期0〜3 hの背景補正
      03_xrd_comparison/         初期XRDの探索的比較
      04_image_time_series/      初期0〜3 hの位置合わせ後解析
      05_image_time_series_0to24h/  4・5・24 hを追加した解析
presentations/20261015/           発表資料と作成コード・画像素材
```

## 実行

Python環境に依存ライブラリをインストールし、リポジトリのルートから実行します。

```bash
python3 -m pip install -r requirements.txt
python3 notebooks/film_time_series/analyze_extended_time_series.py
```

実行には、ローカルの `data/raw/` に対応する元画像が必要です。元画像なしでも、保存済みのグラフ・CSV・レポートは閲覧できます。
元画像は `data/raw/{Tuji,Touma}/材料名/10_15/`、切り抜き画像は `data/processed/20261015/01_crops/{Tuji,Touma}/材料名/` に保存し、`1枚目0h.jpg` などの命名を使用します。コードのGROUPSと各レポートを参照してください。
発表資料作成コードはローカルのテンプレート・バックアップを必要とします。日本語図のフォント指定にはWindows上のフォントパスを使用しているものがあります。

## 結果の解釈

- RGB変化は各膜の0 hからの差で、割合・劣化率ではありません。
- 主解析は外周18%を除いた中央領域に楕円内も含めた条件です。18%は暫定条件で、12/24%や楕円除外でも感度を確認しています。
- 背景補正は相対的なJPEG RGB補正です。反射・角度差を完全には除去できません。
- 24 hのBrRb系2膜は位置合わせが不確かなため、局所比較は暫定です。
- 初期XRDだけで経時的な構造劣化を証明したものではありません。
- 元画像・元測定データ、バックアップ、一時ファイルはGit管理対象外です。

# 外周を除かない画像特徴とXRDの探索比較

**公称1hの3膜を、切り抜いた基板全体（256×256px）で解析しました。外周も中央楕円も除外していません。** 基板の外側の紙は解析に含めていません。元画像は変更せず、以前の中央領域の結果も残しました。

## 結果

| アニール | 中央領域での斑点候補面積 | 基板全体での斑点候補面積 |
|---|---:|---:|
| 5分 | 13.8% | 14.3% |
| 10分 | 13.0% | 14.1% |
| 15分 | 17.0% | 18.3% |

**外周を含めても15分膜が最大となり、10分膜との差は約4.2ポイント、5分膜との差は約4.0ポイントでした。** 中央だけに限定したために現れた順位ではありません。分母が領域ごとに異なるので、中央と全体の差を外周だけの面積割合と読み替えないでください。

## 見る図

- [基板全体での画像と抽出領域](01_画像特徴の抽出.png)：内部の緑枠はなくし、切り抜き画像の全画素を解析。黄色が斑点候補。
- [中央と全体の比較](04_中央と全体の比較.png)：今回の結果が最も分かりやすい図。
- [全体での3膜の特徴比較](02_3膜の特徴比較.png)：細かな模様は15分、広い明るさのばらつきは10分が最大。
- [対応する公称1h XRD](03_対応するXRD.png)：XRDの解析条件は変更していません。

## 抽出条件への感度

外周0%・楕円除外なしのまま、補正あり/なし×局所平均幅6/8/12px×しきい値5/10/15%の18通りを比較。15分膜が斑点候補面積で最大だったのは18/18、平均明るさで規格化した細かな模様でも18/18。広い明るさのばらつきは0/18で、15分最大ではありませんでした。設定数は独立試料数や正解率ではなく、同じ3膜の計算条件の確認です。

## XRDとの結び付け

約12.7°の副相候補が強い15分膜では、基板全体を使っても明るい斑点候補の面積が大きいという対応が残りました。今回は画像特徴候補としての結果です。副相候補の強い独立膜が1枚であり、斑点がPbI₂である、斑点面積18.3%が副相含有率である、新しい膜を判定できる、とは言えません。

## 方法と注意

同じ元画像・共通の紙RGB補正基準・射影変換・斑点抽出を使用し、主ROIだけを各辺18%除外から0%に変更。主条件の局所平均Gaussianσ8px、相対明暗差10%超、連結3画素以上は維持しました。感度確認用には外周0/12/18/24%、中央楕円の包含/除外も計算しており、全432条件の数値をall_feature_sensitivity.csvに保存。外周なしの主条件はprimary_features.csv、XRDとの対応はpaired_image_xrd.csvです。

基板の四隅で囲まれた全体を使うため、成膜領域に加えて裸のガラス・基板の縁・反射・液だまり・切り抜き誤差が含まれる可能性があります。化学的な膜領域だけのマスクを新たに作った解析ではありません。基板全体と膜そのものを同一視しません。細かな模様は結晶粒径ではありません。

15分膜1hの撮影状態には既知の問題があるため、補正あり/なしでの感度を示し、劣化や相の局所同定は行いません。時計が不正確なXRDはユーザー申告の公称1hとして対応。同一時点の厳密な同時測定を仮定していません。

原本ハッシュ・設定はinput_manifest.jsonとanalysis_config.json。再実行：python3 notebooks/film_time_series/explore_xrd_image_features_fullframe.py → python3 notebooks/film_time_series/report_xrd_fullframe.py。以前の結果は../01_xrd_image_features/に保持。

File: data/processed/20261113/02_xrd_image_features_fullframe/analysis_config.json
{
  "independent_films": 3,
  "time_label": "nominal1h all3; XRD clock unreliable; no precise simultaneity assumption",
  "common_background_reference": "data/raw/Touma/FACsSnPbI3(Sn10mol%)_SnF2_0.1mol%/20261112/5min/1h/photo_20261112_163701_835677.jpg",
  "correction": "same background RGB reference for cross-film comparison, raw retained",
  "fit_centers": [
    [
      785,
      555
    ],
    [
      1585,
      555
    ],
    [
      1185,
      250
    ],
    [
      1185,
      855
    ]
  ],
  "patch_size": 40,
  "primary": {
    "margin": 0.0,
    "ellipse_excluded": false,
    "sigma": 8,
    "threshold": 0.1,
    "minimum_component_area_px": 3
  },
  "sensitivities": {
    "margins": [
      0.0,
      0.12,
      0.18,
      0.24
    ],
    "ellipse": [
      false,
      true
    ],
    "background_normalized": [
      false,
      true
    ],
    "sigma": [
      6,
      8,
      12
    ],
    "threshold": [
      0.05,
      0.1,
      0.15
    ]
  },
  "spot_definition": "local grayscale contrast (I-Gaussian(I))/Gaussian(I) above threshold; connected pixels >=3",
  "ellipse": "center127.5,127.5 radii33.28,43.52 px in256px image; generic sensitivity mask, not detected reflection",
  "inference": "exploratory; no correlations, pvalues, phase segmentation or machine learning",
  "code_sha256": "6bb063e78a2e90f2830ecb5a35a478bc60425d8c66f7dd7220ab8930932936f8"
}

File: data/processed/20261113/02_xrd_image_features_fullframe/input_manifest.json
[
  {
    "path": "data/raw/Touma/FACsSnPbI3(Sn10mol%)_SnF2_0.1mol%/20261112/5min/1h/photo_20261112_163701_835677.jpg",
    "kind": "photo_1h",
    "sha256": "5b4409fc72b3a86a6c768b1b6014a9480c00a48757ad4f2c88abf5b07f66531c"
  },
  {
    "path": "data/raw/Touma/FACsSnPbI3(Sn10mol%)_SnF2_0.1mol%/20261112/5min/1h/photo_20261112_163701_835677.json",
    "kind": "photo_metadata",
    "sha256": "09343c11711aebc6f09074c8715ca182a6757ff7cad1f3e9d05bf46509d41184"
  },
  {
    "path": "data/raw/Touma/FACsSnPbI3(Sn10mol%)_SnF2_0.1mol%/20261112/10min/1h/photo_20261112_163823_568713.jpg",
    "kind": "photo_1h",
    "sha256": "dfbd86d33b23458d637a5019efe8f2d77d780dc70e2a48e24b07f4f1df280663"
  },
  {
    "path": "data/raw/Touma/FACsSnPbI3(Sn10mol%)_SnF2_0.1mol%/20261112/10min/1h/photo_20261112_163823_568713.json",
    "kind": "photo_metadata",
    "sha256": "646263ee789ee03fb0a1783436c5dc498f87760f204e12e96a2f91cc76789468"
  },
  {
    "path": "data/raw/Touma/FACsSnPbI3(Sn10mol%)_SnF2_0.1mol%/20261112/15min/1h/photo_20261112_175516_408891.jpg",
    "kind": "photo_1h",
    "sha256": "a7b4039e68acebe128e5da9b0899570071e82ad1aae17f9da0ae65cb93f2a09c"
  },
  {
    "path": "data/raw/Touma/FACsSnPbI3(Sn10mol%)_SnF2_0.1mol%/20261112/15min/1h/photo_20261112_175516_408891.json",
    "kind": "photo_metadata",
    "sha256": "23cbcbcdcef4675718d7e252242ca15ed25d047c47e75b2f9c801e35410935d7"
  },
  {
    "path": "data/processed/20261112/14_integrated_reanalysis/xrd_low_peak_sensitivity.csv",
    "kind": "xrd_feature_input",
    "sha256": "05997ba0d3d84ffe247a0ce5a627e6336d482692f9a2b7952e23708b6201068e"
  },
  {
    "path": "data/raw/Touma/FACsSnPbI3(Sn10mol%)_SnF2_0.1mol%/20261112/XRD/5min/1h/SnI2 0.1 5min 1h.rasx",
    "kind": "xrd1h_original",
    "sha256": "41edb7ed41e057d7a0e59a422c380a0ba7b411c3361b363afb6f30881fba2fa7"
  },
  {
    "path": "data/raw/Touma/FACsSnPbI3(Sn10mol%)_SnF2_0.1mol%/20261112/XRD/5min/1h/SnI2 0.1 5min 1h.txt",
    "kind": "xrd1h_original",
    "sha256": "9a75965721d986916ea5f64893e91fb722ab5b637fc1018731241ff1e9b0546f"
  },
  {
    "path": "data/raw/Touma/FACsSnPbI3(Sn10mol%)_SnF2_0.1mol%/20261112/XRD/10min/1h/SnI2 0.1 10min 1h.rasx",
    "kind": "xrd1h_original",
    "sha256": "3d94d08d4f90b09f3523f850af492c01131594ead572be997777508ac7e1c770"
  },
  {
    "path": "data/raw/Touma/FACsSnPbI3(Sn10mol%)_SnF2_0.1mol%/20261112/XRD/10min/1h/SnI2 0.1 10min 1hr.txt",
    "kind": "xrd1h_original",
    "sha256": "ef5a84c079ed1ce05c042a2b7aa4e6a447ed85c3e544b6effa7506bc7c363334"
  },
  {
    "path": "data/raw/Touma/FACsSnPbI3(Sn10mol%)_SnF2_0.1mol%/20261112/XRD/15min/1h/SnI2 0.1 15min 1h.txt",
    "kind": "xrd1h_original",
    "sha256": "a16792460182e0d1a9b5e69935e27fdaebcc1380804b7dad445323089c6b9fee"
  },
  {
    "path": "data/raw/Touma/FACsSnPbI3(Sn10mol%)_SnF2_0.1mol%/20261112/XRD/15min/1h/SnI2 0.1 15min 1h.rasx",
    "kind": "xrd1h_original",
    "sha256": "f21a532aea88368fbe6d9dd5eb09307dcf6957e8183980984d2b63bc17574a56"
  }
]
