Repository: adachihayato-creator/ImageAnalysis

# ペロブスカイト薄膜の画像解析

ペロブスカイト薄膜の色・均一性と、成膜後の外観変化を評価する研究用リポジトリです。
現在は4膜の成膜後0・1・2・3・4・5・24 h（計28画像）を対象に、背景に基づく相対色補正、位置合わせ、RGB変化の集計・可視化を行っています。

## 結果を見る

- [解析結果の全体案内](data/processed/README.md)
- [2026-10-15実験の結果一覧](data/processed/20261015/README.md)
- [最新：0〜24 hの画像解析](data/processed/20261015/05_image_time_series_0to24h/README.md)
- [0〜24 hのRGBグラフ](data/processed/20261015/05_image_time_series_0to24h/rgb_time_series_0to24h.png)
- [初期XRDと画像変化の探索的比較](data/processed/20261015/03_xrd_comparison/report.md)
- [発表資料 M1_10_15_全体.pptx](presentations/20261015/M1_10_15_全体.pptx)

## 構成

```text
notebooks/                        既存の解析ノート・LED制御スケッチ
  film_time_series/               背景補正・位置合わせ・図作成のPythonコード
data/
  raw/                           元画像・元測定データ（Git管理対象外）
  processed/
    20261015/
      01_crops/                  膜の切り抜き画像
      02_background_correction/  初期0〜3 hの背景補正
      03_xrd_comparison/         初期XRDの探索的比較
      04_image_time_series/      初期0〜3 hの位置合わせ後解析
      05_image_time_series_0to24h/  4・5・24 hを追加した解析
presentations/20261015/           発表資料と作成コード・画像素材
```

## 実行

Python環境に依存ライブラリをインストールし、リポジトリのルートから実行します。

```bash
python3 -m pip install -r requirements.txt
python3 notebooks/film_time_series/analyze_extended_time_series.py
```

実行には、ローカルの `data/raw/` に対応する元画像が必要です。元画像なしでも、保存済みのグラフ・CSV・レポートは閲覧できます。
元画像は `data/raw/{Tuji,Touma}/材料名/10_15/`、切り抜き画像は `data/processed/20261015/01_crops/{Tuji,Touma}/材料名/` に保存し、`1枚目0h.jpg` などの命名を使用します。コードのGROUPSと各レポートを参照してください。
発表資料作成コードはローカルのテンプレート・バックアップを必要とします。日本語図のフォント指定にはWindows上のフォントパスを使用しているものがあります。

## 結果の解釈

- RGB変化は各膜の0 hからの差で、割合・劣化率ではありません。
- 主解析は外周18%を除いた中央領域に楕円内も含めた条件です。18%は暫定条件で、12/24%や楕円除外でも感度を確認しています。
- 背景補正は相対的なJPEG RGB補正です。反射・角度差を完全には除去できません。
- 24 hのBrRb系2膜は位置合わせが不確かなため、局所比較は暫定です。
- 初期XRDだけで経時的な構造劣化を証明したものではありません。
- 元画像・元測定データ、バックアップ、一時ファイルはGit管理対象外です。

# 2026-11-17 Tuji：FA0.85Cs0.15PbI3

130℃・5分アニール、別々に作製した4膜。膜1・2は前駆体溶液90 µL、膜3・4は50 µL。2群×各2膜として比較し、同一作製条件4膜としてまとめない。元画像・カメラJSONは試行錯誤写真に保持し、対応はcondition_metadata.json。4膜目は撮り直し後を採用、旧画像は履歴。撮影時の成膜後経過時間・添加剤・基板は未確認。

File: data/raw/Tuji/FACsPbI3_FA85Cs15/20261117/film_01/XRD/measurement_03_3.5h/FACsPbI3 90 1 3.5h.txt (part 1 of 2)
FACsPbI3 90 1 3.5h/1	
θ/2θ, °	Intensity, cps
3	2657.48
3.01	2683.333
3.02	2584.694
3.03	2510.281
3.04	2598.709
3.05	2447.391
3.06	2331.999
3.07	2500.177
3.08	2547.454
3.09	2663.008
3.1	2640.941
3.11	2393.027
3.12	2378.281
3.13	2397.479
3.14	2499.051
3.15	2516.667
3.16	2502.507
3.17	2712.465
3.18	2608.309
3.19	2512.464
3.2	2641.785
3.21	2581.568
3.22	2424.789
3.23	2456.77
3.24	2551.849
3.25	2311.037
3.26	2451.347
3.27	2497.544
3.28	2386.277
3.29	2437.766
3.3	2634.917
3.31	2552.836
3.32	2291.367
3.33	2406.615
3.34	2476.06
3.35	2426.347
3.36	2459.42
3.37	2509.433
3.38	2545.186
3.39	2278.982
3.4	2161.991
3.41	2264.182
3.42	2126.286
3.43	2257.094
3.44	2340.476
3.45	2764.404
3.46	2604.629
3.47	2380.79
3.48	2135.464
3.49	2085.693
3.5	2469.723
3.51	2705.112
3.52	2275.126
3.53	2200
3.54	2343.271
3.55	2295.011
3.56	2283.333
3.57	2455.405
3.58	2210.811
3.59	2195.361
3.6	2271.756
3.61	2383.82
3.62	2356.923
3.63	2148.917
3.64	2145.401
3.65	2351.192
3.66	2210.837
3.67	2226.469
3.68	2319.628
3.69	2376.492
3.7	2340.163
3.71	2405.302
3.72	2416.667
3.73	2243.852
3.74	2072.617
3.75	2107.635
3.76	2217.553
3.77	2391.91
3.78	2416.667
3.79	2431.09
3.8	2303.491
3.81	2268.903
3.82	2309.969
3.83	2403.293
3.84	2387.784
3.85	2484.447
3.86	2369.965
3.87	2378.904
3.88	2426.699
3.89	2361.04
3.9	2350
3.91	2219.81
3.92	2301.283
3.93	2432.446
3.94	2276.291
3.95	2119.688
3.96	2346.202
3.97	2426.791
3.98	2491.29
3.99	2355.076
4	2289.846
4.01	2109.346
4.02	2257.359
4.03	2326.849
4.04	2492.927
4.05	2458.62
4.06	2406.455
4.07	2530.663
4.08	2361.225
4.09	2100.945
4.1	2211.941
4.11	2189.742
4.12	2139.733
4.13	2147.87
4.14	2542.569
4.15	2440.031
4.16	2082.118
4.17	2353.402
4.18	2356.345
4.19	2364.554
4.2	2177.421
4.21	2251.922
4.22	2281.23
4.23	2327.031
4.24	2420.747
4.25	2535.335
4.26	2520.851
4.27	2370.893
4.28	2320.84
4.29	2331.25
4.3	2274.991
4.31	2325.02
4.32	2347.924
4.33	2452.156
4.34	2481.263
4.35	2541.73
4.36	2476.991
4.37	2422.854
4.38	2431.274
4.39	2564.82
4.4	2291.089
4.41	2439.992
4.42	2539.753
4.43	2403.802
4.44	2310.222
4.45	2416.999
4.46	2491.843
4.47	2470.74
4.48	2437.402
4.49	2579.68
4.5	2526.815
4.51	2340.994
4.52	2170.249
4.53	2281.797
4.54	2343.939
4.55	2364.649
4.56	2542.48
4.57	2434.786
4.58	2270.11
4.59	2396.579
4.6	2270.065
4.61	2455.273
4.62	2424.675
4.63	2563.334
4.64	2642.009
4.65	2561.973
4.66	2344.575
4.67	2346.017
4.68	2408.71
4.69	2387.308
4.7	2383.333
4.71	2412.701
4.72	2343.238
4.73	2303.958
4.74	2402.828
4.75	2460.742
4.76	2451.973
4.77	2347.131
4.78	2524.401
4.79	2447.104
4.8	2462.736
4.81	2657.808
4.82	2786.269
4.83	2535.276
4.84	2573.544
4.85	2612.754
4.86	2454.831
4.87	2742.33
4.88	2680.322
4.89	2784.408
4.9	2608.648
4.91	2598.054
4.92	2482.218
4.93	2525.564
4.94	2592.238
4.95	2526.361
4.96	2575.584
4.97	2465.485
4.98	2361.604
4.99	2467.873
5	2277.033
5.01	2530.008
5.02	2404.54
5.03	2383.333
5.04	2471.784
5.05	2660.253
5.06	2786.547
5.07	2696.777
5.08	2550.605
5.09	2607.079
5.1	2660.918
5.11	2592.907
5.12	2671.852
5.13	2860.388
5.14	2853.822
5.15	2850
5.16	2982.826
5.17	2808.123
5.18	2768.572
5.19	2825.716
5.2	2715.226
5.21	2759.059
5.22	2412.285
5.23	2647.241
5.24	2949.161
5.25	2658.407
5.26	2542.814
5.27	2799.222
5.28	2552.652
5.29	2575.762
5.3	2657.208
5.31	2740.546
5.32	2809.108
5.33	2594.998
5.34	2625.782
5.35	2840.252
5.36	2630.172
5.37	2688.691
5.38	2847.828
5.39	2777.965
5.4	2737.097
5.41	2836.832
5.42	2554.273
5.43	2531.454
5.44	2710.79
5.45	2836.855
5.46	3101.424
5.47	2941.058
5.48	2635.634
5.49	2733.127
5.5	2720.415
5.51	2539.146
5.52	2457.49
5.53	2523.974
5.54	2474.152
5.55	2511.055
5.56	2768.211
5.57	2859.189
5.58	2763.081
5.59	2764.799
5.6	2544.68
5.61	2620.264
5.62	2899.737
5.63	2785.326
5.64	2707.462
5.65	2685.198
5.66	2742.542
5.67	2853.619
5.68	2570.604
5.69	2755.386
5.7	2724.117
5.71	2464.993
5.72	2492.552
5.73	2529.61
5.74	2696.193
5.75	2761.084
5.76	2514.963
5.77	2631.397
5.78	2472.32
5.79	2464.807
5.8	2570.317
5.81	2642.563
5.82	2590.77
5.83	2953.529
5.84	2733.456
5.85	2803.657
5.86	2831.475
5.87	2966.609
5.88	2450.225
5.89	2516.611
5.9	2651.803
5.91	2459.343
5.92	2655.467
5.93	2920.276
5.94	2831.528
5.95	2698.195
5.96	2786.996
5.97	2592.675
5.98	2714.755
5.99	2881.422
6	2944.426
6.01	2727.87
6.02	2670.383
6.03	2785.134
6.04	2829.617
6.05	2907.374
6.06	2635.315
6.07	2451.922
6.08	2670.255
6.09	2685.193
6.1	2698.14
6.11	2596.352
6.12	2435.267
6.13	2490.698
6.14	2751.703
6.15	2842.556
6.16	2731.557
6.17	2509.396
6.18	2498.138
6.19	2574.022
6.2	2672.157
6.21	2786.958
6.22	2814.803
6.23	2461.403
6.24	2609.095
6.25	2603.73
6.26	2496.391
6.27	2646.142
6.28	2918.271
6.29	2964.8
6.3	2937.068
6.31	2874.139
6.32	2659.495
6.33	2722.118
6.34	2748.13
6.35	2912.758
6.36	2874.151
6.37	2733.513
6.38	2731.461
6.39	2792.507
6.4	2785.207
6.41	2546.66
6.42	2339.171
6.43	2686.431
6.44	2822.072
6.45	2567.131
6.46	2696.004
6.47	2894.115
6.48	2931.453
6.49	3184.69
6.5	3201.882
6.51	2904.321
6.52	2718.836
6.53	2773.911
6.54	2753.771
6.55	2883.023
6.56	2678.31
6.57	2428.324
6.58	2385.223
6.59	2516.321
6.6	2725.413
6.61	2661.354
6.62	2709.093
6.63	2775.755
6.64	2739.02
6.65	2615.173
6.66	2732.92
6.67	2838.607
6.68	2613.734
6.69	2863.877
6.7	3003.35
6.71	2588.537
6.72	2725.238
6.73	2720.479
6.74	2731.426
6.75	2703.817
6.76	2744.271
6.77	2690.978
6.78	2668.579
6.79	2814.197
6.8	2730.072
6.81	2480.661
6.82	2744.98
6.83	2621.11
6.84	2555.761
6.85	3007.089
6.86	3155.127
6.87	3048.731
6.88	2856.447
6.89	2877.551
6.9	2868.596
6.91	2807.722
6.92	2932.611
6.93	2655.34
6.94	2778.713
6.95	3020.949
6.96	2829.075
6.97	2667.459
6.98	2664.725
6.99	2769.731
7	2783.333
7.01	2665.572
7.02	2914.934
7.03	2846.982
7.04	2730.327
7.05	2804.948
7.06	2669.549
7.07	2576.45
7.08	2551.958
7.09	2623.532
7.1	2574.515
7.11	2801.913
7.12	2686.323
7.13	2519.675
7.14	2676.368
7.15	2846.955
7.16	2822.586
7.17	3051.734
7.18	3142.093
7.19	3003.121
7.2	2807.102
7.21	2607.125
7.22	2671.426
7.23	2698.013
7.24	2788.068
7.25	2653.24
7.26	2736.051
7.27	2691.312
7.28	2786.022
7.29	2579.983
7.3	2579.332
7.31	2554.006
7.32	2579.323
7.33	2641.971
7.34	2708.629
7.35	2833.907
7.36	2776.736
7.37	2693.413
7.38	2712.63
7.39	2921.714
7.4	2847.492
7.41	2877.259
7.42	2854.054
7.43	2937.823
7.44	3052.444
7.45	3037.402
7.46	2916.292
7.47	2900
7.48	2900
7.49	2636.784
7.5	2790.07
7.51	3050.56
7.52	2849.479
7.53	2787.44
7.54	2914.833
7.55	2787.248
7.56	2883.515
7.57	2812.378
7.58	2741.596
7.59	2733.333
7.6	2689.545
7.61	2741.707
7.62	3056.408
7.63	2764.469
7.64	2672.91
7.65	2783.331
7.66	2770.839
7.67	2912.445
7.68	2831.307
7.69	2802.094
7.7	2756.291
7.71	2706.299
7.72	2918.466
7.73	2979.123
7.74	2837.744
7.75	2802.111
7.76	2858.213
7.77	2750.262
7.78	2776.977
7.79	2986.962
7.8	3045.751
7.81	3020.921
7.82	3031.203
7.83	3076.934
7.84	2952.558
7.85	2889.75
7.86	2854.284
7.87	2937.131
7.88	2964.519
7.89	2850.539
7.9	2876.872
7.91	2680.194
7.92	2867.604
7.93	3146.566
7.94	3052.825
7.95	2714.381
7.96	2608.688
7.97	2759.408
7.98	3044.127
7.99	3068.848
8	2878.396
8.01	2850
8.02	2936.856
8.03	3051.31
8.04	3037.727
8.05	2903.135
8.06	2970.113
8.07	2939.953
8.08	2658.655
8.09	2732.295
8.1	2894.502
8.11	2916.667
8.12	2873.336
8.13	2823.346
8.14	2730.045
8.15	2658.932
8.16	2751.012
8.17	3026.351
8.18	2951.278
8.19	2717.031
8.2	2784.25
8.21	2900.893
8.22	2686.109
8.23	2678.813
8.24	2712.139
8.25	2731.066
8.26	2762.125
8.27	2924.983
8.28	2964.389
8.29	3038.593
8.3	3050
8.31	3078.756
8.32	2795.842
8.33	2721.258
8.34	2659.197
8.35	2693.091
8.36	2800.521
8.37	2744.885
8.38	2704.628
8.39	2872.189
8.4	2871.309
8.41	2780.617
8.42	2709.315
8.43	2800.339
8.44	2830.997
8.45	2919.293
8.46	2947.656
8.47	3150.466
8.48	3126.073
8.49	2801.816
8.5	2878.768
8.51	2842.785
8.52	2847.633
8.53	2492.603
8.54	2662.005
8.55	2800.017
8.56	2945.224
8.57	2995.227
8.58	2871.514
8.59	2978.45
8.6	2857.317
8.61	2776.276
8.62	2538.502
8.63	2656.819
8.64	3039.638
8.65	2929.022
8.66	2600.875
8.67	2592.72
8.68	2785.066
8.69	2816.667
8.7	2788.211
8.71	2968.239
8.72	2815.149
8.73	2641.182
8.74	2645.089
8.75	2848.895
8.76	2940.144
8.77	2779.62
8.78	2977.105
8.79	2860.579
8.8	2748.22
8.81	2846.783
8.82	2696.543
8.83	2879.257
8.84	2732.478
8.85	2671.672
8.86	2808.263
8.87	2904.11
8.88	2860.063
8.89	2963.172
8.9	2813.628
8.91	2769.196
8.92	2738.4
8.93	2719.205
8.94	2702.542
8.95	2841.198
8.96	3064.282
8.97	3085.889
8.98	3041.014
8.99	2991.028
9	3096.111
9.01	2848.906
9.02	2729.559
9.03	3096.922
9.04	3039.956
9.05	2833.701
9.06	2898.488
9.07	2790.081
9.08	2794.787
9.09	2828.111
9.1	2566.364
9.11	2755.454
9.12	3024.666
9.13	3094.74
9.14	3029.839
9.15	2932.502
9.16	2762.418
9.17	2593.155
9.18	2566.667
9.19	2608.691
9.2	2714.69
9.21	2733.333
9.22	2943.239
9.23	2857.434
9.24	3015.125
9.25	3036.021
9.26	3173.075
9.27	3032.369
9.28	2860.357
9.29	2805.415
9.3	2576.729
9.31	2477.536
9.32	2731.612
9.33	3090.001
9.34	3052.459
9.35	2935.827
9.36	2833.12
9.37	2733.151
9.38	2647.095
9.39	2939.335
9.4	2916.575
9.41	2983.394
9.42	2916.637
9.43	2969.444
9.44	3136.052
9.45	2958.491
9.46	3097.019
9.47	2855.973
9.48	2744.549
9.49	3176.777
9.5	3114.291
9.51	3111.028
9.52	3199.718
9.53	3438.052
9.54	3483.333
9.55	2971.77
9.56	2977.232
9.57	3041.446
9.58	3257.151
9.59	3341.414
9.6	3281.003
9.61	3128.727
9.62	3196.52
9.63	3271.799
9.64	3214.445
9.65	3062.277
9.66	3143.468
9.67	3084.098
9.68	3121.69
9.69	3078.332
9.7	2970.452
9.71	2881.303
9.72	3168.813
9.73	3288.247
9.74	3107.88
9.75	3272.426
9.76	3741.729
9.77	3723.685
9.78	3617.797
9.79	3750.644
9.8	3810.712
9.81	4008.237
9.82	4227.813
9.83	4868.247
9.84	4959
9.85	5318.844
9.86	5673.104
9.87	6156.466
9.88	6386.437
9.89	6266.649
9.9	6655.932
9.91	6763.626
9.92	6535.116
9.93	6211.037
9.94	6054.737
9.95	6033.333
9.96	5924.555
9.97	6144.646
9.98	6227.171
9.99	6314.812
10	6441.924
10.01	6208.876
10.02	6258.496
10.03	6459.562
10.04	6459.35
10.05	6328.103
10.06	5988.622
10.07	5794.877
10.08	5523.195
10.09	5155.702
10.1	5042.791
10.11	4776.679
10.12	4608.65
10.13	4461.869
10.14	4204.004
10.15	3961.226
10.16	3835.8
10.17	3937.911
10.18	3818.546
10.19	3621.821
10.2	3489.161
10.21	3170.833
10.22	2710.216
10.23	2737.578
10.24	2994.95
10.25	3170.8
10.26	3146.336
10.27	2959.007
10.28	2662.001
10.29	2707.177
10.3	2693.161
10.31	2736.872
10.32	2736.622
10.33	2666.473
10.34	2783.656
10.35	2723.152
10.36	2873.588
10.37	2823.241
10.38	2786.66
10.39	2770
10.4	2726.685
10.41	2809.913
10.42	2740.132
10.43	2729.975
10.44	2826.444
10.45	2650.574
10.46	2852.483
10.47	2770.564
10.48	2534.2
10.49	2562.948
10.5	2649.646
10.51	2693.178
10.52	2752.998
10.53	2515.054
10.54	2595.598
10.55	2606.874
10.56	2652.892
10.57	2825.263
10.58	2747.78
10.59	2545.027
10.6	2565.982
10.61	2556.954
10.62	2602.732
10.63	2629.843
10.64	2646.503
10.65	2623.674
10.66	2629.823
10.67	2580.736
10.68	2698.092
10.69	2680.79
10.7	2548.506
10.71	2739.743
10.72	2629.5
10.73	2727.527
10.74	2989.395
10.75	2866.673
10.76	2777.403
10.77	2518.127
10.78	2567.667
10.79	2665.336
10.8	2631.092
10.81	2694.987
10.82	2794.945
10.83	2764.509
10.84	2671.805
10.85	2754.204
10.86	2913.519
10.87	2793.862
10.88	2802.018
10.89	2842.662
10.9	2798.038
10.91	2419.8
10.92	2641.073
10.93	2629.58
10.94	2820.355
10.95	2792.648
10.96	2766.667
10.97	2883.133
10.98	2994.268
10.99	2952.035
11	3010.849
11.01	3020.421
11.02	2732.76
11.03	2624.205
11.04	2577.995
11.05	2708.382
11.06	2801.504
11.07	2868.141
11.08	2806.165
11.09	2693.354
11.1	2679.513
11.11	2542.098
11.12	2525.665
11.13	2892.43
11.14	3000
11.15	2833.468
11.16	2629.699
11.17	2570.538
11.18	2489.938
11.19	2581.692
11.2	2872.131
11.21	2860.639
11.22	2795.058
11.23	2859.839
11.24	2577.491
11.25	2521.541
11.26	2507.876
11.27	2500
11.28	2652.561
11.29	2814.353
11.3	2621.429
11.31	2664.217
11.32	2623.901
11.33	2688.73
11.34	2602.654
11.35	2516.025
11.36	2500
11.37	2689.678
11.38	2484.61
11.39	2488.41
11.4	2478.8
11.41	2529.74
11.42	2663.462
11.43	2750.397
11.44	2741.484
11.45	2657.831
11.46	2771.67
11.47	2791.53
11.48	2645.167
11.49	2625.105
11.5	2771.328
11.51	2678.757
11.52	2934.039
11.53	2970.725
11.54	2699.725
11.55	2666.69
11.56	2845.808
11.57	2687.667
11.58	2616.667
11.59	2703.988
11.6	2621.135
11.61	2869.881
11.62	3004.019
11.63	2991.781
11.64	2921.159
11.65	2962.134
11.66	3107.522
11.67	2963.837
11.68	2962.014
11.69	3144.466
11.7	3175.226
11.71	3278.076
11.72	3304.296
11.73	3275.275
11.74	3451.986
11.75	3627.785
11.76	3950.451
11.77	4160.973
11.78	4618.955
11.79	5185.346
11.8	5764.042
11.81	5953.56
11.82	6200.169
11.83	6921.969
11.84	7051.814
11.85	6869.486
11.86	6841.18
11.87	6470.292
11.88	6088.525
11.89	5535.179
11.9	4853.264
11.91	4373.492
11.92	3998.105
11.93	3570.626
11.94	3389.046
11.95	3244.843
11.96	3236.522
11.97	3286.497
11.98	2959.593
11.99	2845.482
12	2667.89
12.01	2769.852
12.02	2699.971
12.03	2674.231
12.04	2707.547
12.05	2656.174
12.06	2778.415
12.07	2929.987
12.08	3002.886
12.09	2823.631
12.1	2617.381
12.11	2626.905
12.12	2734.274
12.13	2790.728
12.14	2691.801
12.15	2734.095
12.16	2634.611
12.17	2727.291
12.18	2699.418
12.19	2822.397
12.2	3050.923
12.21	2757.805
12.22	2509.086
12.23	2920.568
12.24	3052.256
12.25	3045.261
12.26	3121.513
12.27	2995.169
12.28	2873.826
12.29	2992.712
12.3	2895.509
12.31	2928.335
12.32	3025.999
12.33	2872.134
12.34	2823.698
12.35	2916.214
12.36	3080.145
12.37	2908.705
12.38	2840.294
12.39	2838.195
12.4	3081.051
12.41	3124.397
12.42	3158.892
12.43	2877.326
12.44	2867.606
12.45	3280.97
12.46	3374.619
12.47	3197.459
12.48	3145.058
12.49	3536.629
12.5	3700
12.51	3501.132
12.52	3650.449
12.53	4123.765
12.54	4178.293
12.55	3970.063
12.56	4261.247
12.57	4602.972
12.58	4753.144
12.59	4911.219
12.6	5582.364
12.61	5722.313
12.62	5991.432
12.63	6341.947
12.64	6896.556
12.65	7736.429
12.66	8166.977
12.67	8325.759
12.68	8435.931
12.69	8605.085
12.7	8989.386
12.71	8960.586
12.72	8837.305
12.73	8379.74
12.74	7953.557
12.75	7723.724
12.76	7586.374
12.77	7022.789
12.78	6565.748
12.79	5974.636
12.8	5772.867
12.81	5566.278
12.82	5078.568
12.83	4717.515
12.84	4621.938
12.85	4525.573
12.86	4198.9
12.87	3850.676
12.88	3693.207
12.89	3757.46
12.9	3765.981
12.91	3648.027
12.92	3305.655
12.93	3177.978
12.94	3454.583
12.95	3402.651
12.96	3000.738
12.97	2962.737
12.98	2971.61
12.99	3051.292
13	3111.245
13.01	3026.781
13.02	3017.012
13.03	3111.849
13.04	3071.551
13.05	3134.111
13.06	3105.018
13.07	3077.845
13.08	3116.839
13.09	3345.356
13.1	3650.691
13.11	3905.958
13.12	4038.984
13.13	4111.149
13.14	4033.335
13.15	3805.714
13.16	3916.314
13.17	4060.994
13.18	3917.251
13.19	3612.085
13.2	3654.738
13.21	3843.763
13.22	3756.568
13.23	3517.982
13.24	3202.046
13.25	2951.287
13.26	2883.333
13.27	2861.365
13.28	3036.566
13.29	3242.98
13.3	3168.542
13.31	3012.44
13.32	2824.51
13.33	2651.673
13.34	2632.746
13.35	2639.094
13.36	2676.916
13.37	2667.343
13.38	2693.503
13.39	2770.996
13.4	2930.271
13.41	2869.849
13.42	2680.804
13.43	2703.275
13.44	2750
13.45	2782.418
13.46	2681.244
13.47	2702.955
13.48	2750
13.49	2782.298
13.5	2982.85
13.51	2922.146
13.52	2865.541
13.53	2786.802
13.54	2786.911
13.55	2902.31
13.56	2950
13.57	2907.259
13.58	2883.333
13.59	2862.003
13.6	2881.964
13.61	2931.934
13.62	2896.828
13.63	3026.031
13.64	3127.281
13.65	3069.71
13.66	3086.302
13.67	3053.166
13.68	2910.935
13.69	2881.689
13.7	3047.737
13.71	3186.045
13.72	3048.153
13.73	2928.956
13.74	3053.316
13.75	3196.341
13.76	3338.242
13.77	3337.117
13.78	3320.94
13.79	3406.552
13.8	3251.46
13.81	3164.651
13.82	3360.622
13.83	3747.961
13.84	3854.219
13.85	4014.219
13.86	4164.495
13.87	4401.243
13.88	4916.882
13.89	5377.826
13.9	5537.357
13.91	5849.708
13.92	6714.737
13.93	7318.981
13.94	8092.744
13.95	8819.076
13.96	9397.109
13.97	10321.54
13.98	10934.7
13.99	11080.75
14	11448.16
14.01	11850.8
14.02	11772.51
14.03	11466.25
14.04	11482.57
14.05	11128.63
14.06	10463.3
14.07	9901.529
14.08	9618.76
14.09	9120.313
14.1	8346.914
14.11	7608.165
14.12	7009.738
14.13	6133.291
14.14	5568.818
14.15	5392.611
14.16	5142.013
14.17	4553.965
14.18	4340.432
14.19	4490.335
14.2	4389.577
14.21	4213.224
14.22	4076.623
14.23	3976.69
14.24	3840.184
14.25	3726.777
14.26	3490.807
14.27	3290.296
14.28	3299.699
14.29	3482.269
14.3	3692.433
14.31	3568.522
14.32	3364.059
14.33	3267.24
14.34	3174.086
14.35	2985.379
14.36	2932.597
14.37	2858.408
14.38	2812.826
14.39	2833.333
14.4	2862.76
14.41	2853.94
14.42	2901.841
14.43	2920.673
14.44	2978.119
14.45	2945.549
14.46	2737.192
14.47	2740.382
14.48	2768.063
14.49	2791.591
14.5	2930.319
14.51	2980.625
14.52	2676.376
14.53	2370.014
14.54	2512.391
14.55	2666.667
14.56	2541.452
14.57	2507.724
14.58	2646.096
14.59	2716.667
14.6	2611.207
14.61	2562.062
14.62	2688.547
14.63	2680.684
14.64	2559.412
14.65	2716.822
14.66	2752.427
14.67	2619.123
14.68	2592.831
14.69	2637.945
14.7	2903.54
14.71	3083.333
14.72	2884.833
14.73	2695.569
14.74	2751.534
14.75	2703.646
14.76	2663.702
14.77	2634.23
14.78	2771.022
14.79	2972.905
14.8	2885.603
14.81	2820.735
14.82	2896.695
14.83	2821.403
14.84	2845.127
14.85	2775.154
14.86	2612.827
14.87	2639.024
14.88	2646.252
14.89	2496.301
14.9	2473.98
14.91	2468.681
14.92	2545.81
14.93	2769.769
14.94	2636.629
14.95	2394.86
14.96	2588.64
14.97	2820.001
14.98	2923.243
14.99	2928.47
15	2792.01
15.01	2716.667
15.02	2616.466
15.03	2633.406
15.04	2698.495
15.05	2674.259
15.06	2684.792
15.07	2564.234
15.08	2513.276
15.09	2656.945
15.1	2688.253
15.11	2604.978
15.12	2656.595
15.13	2625.56
15.14	2802.416
15.15	2890.01
15.16	2802.451
15.17	2743.99
15.18	2666.667
15.19	2577.559
15.2	2491.101
15.21	2563.319
15.22	2642.209
15.23	2570.226
15.24	2623.927
15.25	2680.292
15.26	2562.707
15.27	2605.798
15.28	2726.414
15.29	2697.243
15.3	2597.314
15.31	2672.768
15.32	2757.062
15.33	2689.606
15.34	2536.464
15.35	2555.437
15.36	2814.733
15.37	2863.021
15.38	2809.391
15.39	2789.963
15.4	2628.731
15.41	2551.267
15.42	2496.952
15.43	2511.555
15.44	2849.813
15.45	3023.118
15.46	2906.535
15.47	2747.061
15.48	2675.699
15.49	2717.108
15.5	2758.96
15.51	2698.032
15.52	2591.112
15.53	2592.185
15.54	2659.136
15.55	2564.29
15.56	2551.911
15.57	2658.209
15.58	2599.326
15.59	2701.803
15.6	2883.686
15.61	2857.802
15.62	2808.397
15.63	2967.596
15.64	3007.82
15.65	2824.754
15.66	2733.303
15.67	2599.959
15.68	2616.519
15.69	2783.248
15.7	2783.468
15.71	2857.737
15.72	2991.492
15.73	2900.985
15.74	2808.085
15.75	2717.995
15.76	2764.524
15.77	2875.836
15.78	2808.465
15.79	2857.325
15.8	2883.958
15.81	2874.494
15.82	2908.152
15.83	2827.126
15.84	2757.717
15.85	2734.641
15.86	2707.642
15.87	2806.149
15.88	2867.177
15.89	2704.813
15.9	2501.679
15.91	2618.864
15.92	2896.344
15.93	2911.821
15.94	2832.674
15.95	2818.034
15.96	2855.144
15.97	2901.467
15.98	2763.264
15.99	2665.883
16	2659.546
16.01	2736.25
16.02	2778.863
16.03	2668.434
16.04	2609.696
16.05	2646.266
16.06	2677.396
16.07	2727.431
16.08	2911.623
16.09	2937.469
16.1	2741.805
16.11	2584.417
16.12	2660.011
16.13	2774.433
16.14	2721.306
16.15	2711.927
16.16	2906.985
16.17	2957.413
16.18	2973.248
16.19	2932.099
16.2	2662.923
16.21	2745.635
16.22	2878.405
16.23	2772.216
16.24	2623.73
16.25	2457.191
16.26	2435.081
16.27	2622.91
16.28	2772.728
16.29	2822.69
16.3	2880.203
16.31	2924.205
16.32	2888.183
16.33	2780.747
16.34	2821.661
16.35	2964.974
16.36	2968.385
16.37	2912.694
16.38	2792.183
16.39	2818.969
16.4	2936.976
16.41	2929.64
16.42	3040.637
16.43	3081.644
16.44	2928.211
16.45	2728.365
16.46	2631.358
16.47	2759.99
16.48	2885.36
16.49	2873.974
16.5	2854.157
16.51	2802.104
16.52	2790.602
16.53	2814.51
16.54	2811.607
16.55	2783.333
16.56	2804.982
16.57	2790.113
16.58	2675.81
16.59	2729.193
16.6	2950.151
16.61	3138.24
16.62	3192.924
16.63	2928.869
16.64	2638.645
16.65	2700.943
16.66	3023.753
16.67	2997.968
16.68	2935.88
16.69	2881.431
16.7	2910.707
16.71	3086.875
16.72	3064.201
16.73	2948.963
16.74	3002.704
16.75	3025.144
16.76	2972.049
16.77	2844.435
16.78	2862.546
16.79	2840.249
16.8	2822.389
16.81	2783.333
16.82	2755.828
16.83	2833.34
16.84	3157.549
16.85	3185.068
16.86	2865.882
16.87	2843.908
16.88	2910.522
16.89	2827.891
16.9	2670.312
16.91	2747.301
16.92	2836.899
16.93	2886.859
16.94	2896.514
16.95	2853.258
16.96	2920.316
16.97	3023.29
16.98	2910.026
16.99	2906.416
17	3179.507
17.01	3310.254
17.02	3210.334
17.03	3018.047
17.04	2823.251
17.05	2899.042
17.06	3059.018
17.07	3221.986
17.08	3222.31
17.09	3063.035
17.1	3037.806
17.11	2999.119
17.12	2978.752
17.13	2898.985
17.14	2879.047
17.15	2792.414
17.16	2852.603
17.17	2889.743
17.18	2963.964
17.19	3066.667
17.2	3111.253
17.21	3119.774
17.22	2953.242
17.23	2913.289
17.24	3105.082
17.25	3281.509
17.26	3283.027
17.27	3149.802
17.28	3066.667
17.29	2985.447
17.3	2831.298
17.31	2918.19
17.32	3116.667
17.33	3060.927
17.34	3059.363
17.35	3148.839
17.36	3039.486
17.37	2970.194
17.38	2912.962
17.39	3123.34
17.4	3164.628
17.41	3010.582
17.42	2981.788
17.43	2998.456
17.44	3004.77
17.45	2908.874
17.46	3115.684
17.47	3356.002
17.48	3240.908
17.49	2974.843
17.5	2894.039
17.51	3002.28
17.52	3228.534
17.53	3232.24
17.54	3087.784
17.55	2983.503
17.56	3119.638
17.57	2962.956
17.58	2856.737
17.59	2888.326
17.6	2855.02
17.61	2879.81
17.62	2955.075
17.63	2927.551
17.64	3026.261
17.65	3216.071
17.66	3160.372
17.67	3311.37
17.68	3466.25
17.69	3124.085
17.7	3272.352
17.71	3249.307
17.72	3256.877
17.73	3337.924
17.74	3216.667
17.75	3278.437
17.76	3310.375
17.77	3105.395
17.78	3044.426
17.79	3161.207
17.8	3444.396
17.81	3472.341
17.82	3372.524
17.83	3233.799
17.84	3177.252
17.85	3326.901
17.86	3455.462
17.87	3335.918
17.88	3050.365
17.89	2951.629
17.9	2849.101
17.91	2905.883
17.92	2899.467
17.93	3019.152
17.94	3167.902
17.95	3035.974
17.96	2953.215
17.97	3167.507
17.98	3309.227
17.99	3171.117
18	3227.197
18.01	3271.004
18.02	3369.035
18.03	3410.215
18.04	3229.166
18.05	3188.528
18.06	3220.721
18.07	3235.67
18.08	3151.211
18.09	3147.494
18.1	3098.823
18.11	2863.99
18.12	2974.095
18.13	2985.37
18.14	2815.2
18.15	2834.842
18.16	2820.154
18.17	2911.884
18.18	3041.716
18.19	3104.996
18.2	3146.555
18.21	3171.962
18.22	3051.808
18.23	2982.096
18.24	3003.412
18.25	3195.989
18.26	3047.083
18.27	3019.526
18.28	3091.003
18.29	3188.823
18.3	3157.531
18.31	2936.836
18.32	3174.049
18.33	3290.88
18.34	3352.053
18.35	3073.731
18.36	2926.105
18.37	3113.881
18.38	3359.18
18.39	3400.736
18.4	3223.944
18.41	3246.805
18.42	3338.67
18.43	3234.105
18.44	3154.637
18.45	3148.175
18.46	3109.217
18.47	3188.461
18.48	3424.923
18.49	3561.671
18.5	3356.143
18.51	3468.35
18.52	3272.608
18.53	3319.812
18.54	3341.738
18.55	3477.609
18.56	3407.74
18.57	3267.656
18.58	2954.435
18.59	2953.406
18.6	2925.478
18.61	2950
18.62	2993.764
18.63	3086.134
18.64	3082.599
18.65	3329.665
18.66	3271.667
18.67	3055.947
18.68	3212.378
18.69	3165.805
18.7	3083.706
18.71	3150.314
18.72	3233.844
18.73	3278.526
18.74	3129.271
18.75	3191.787
18.76	3208.258
18.77	2954.343
18.78	2820.234
18.79	3207.638
18.8	3458.013
18.81	3455.458
18.82	3228.919
18.83	3287.013
18.84	3321.618
18.85	3293.932
18.86	3447.107
18.87	3257.135
18.88	3036.645
18.89	3131.848
18.9	3157.975
18.91	3019.406
18.92	3334.253
18.93	3244.114
18.94	3179.182
18.95	3317.162
18.96	3107.755
18.97	3171.962
18.98	3319.24
18.99	3371.833
19	3276.056
19.01	3075.726
19.02	3125.777
19.03	3394.655
19.04	3346.873
19.05	3050
19.06	3061.188
19.07	3144.575
19.08	3266.702
19.09	3179.479
19.1	3279.663
19.11	3277.632
19.12	3287.545
19.13	3118.077
19.14	2904.996
19.15	3030.075
19.16	3203.581
19.17	3263.021
19.18	3454.638
19.19	3494.439
19.2	3325.354
19.21	3268.393
19.22	3410.473
19.23	3498.664
19.24	3655.645
19.25	3560.338
19.26	3606.862
19.27	3643.582
19.28	3659.525
19.29	3576.825
19.3	3630.151
19.31	3619.567
19.32	3413.442
19.33	3629.935
19.34	3733.445
19.35	3613.931
19.36	3357.348
19.37	3202.929
19.38	3302.838
19.39	3415.691
19.4	3617.635
19.41	3816.654
19.42	3396.475
19.43	3173.035
19.44	3486.494
19.45	3522.017
19.46	3654.228
19.47	3757.481
19.48	3518.599
19.49	3584.576
19.5	3461.413
19.51	3274.702
19.52	3597.159
19.53	3822.85
19.54	3580.09
19.55	3707.685
19.56	3684.539
19.57	3748.886
19.58	3660.77
19.59	3604.002
19.6	3460.831
19.61	3485.582
19.62	3707.346
19.63	3563.227
19.64	3466.667
19.65	3432.564
19.66	3252.534
19.67	3264.863
19.68	3672.259
19.69	3752.836
19.7	4000.073
19.71	3916.667
19.72	3968.633
19.73	4219.734
19.74	4095.91
19.75	3867.762
19.76	4184.138
19.77	4524.441
19.78	4929.883
19.79	5055.188
19.8	5386.577
19.81	5544.374
19.82	5341.079
19.83	5367.934
19.84	5301.192
19.85	5351.817
19.86	5090.895
19.87	5155.88
19.88	5268.394
19.89	5158.588
19.9	5031.421
19.91	5133.773
19.92	5184.767
19.93	4851.742
19.94	4542.691
19.95	4378.561
19.96	4247.633
19.97	4285.061
19.98	4607.007
19.99	4566.466
20	4031.56
20.01	3916.667
20.02	3889.378
20.03	3707.632
20.04	3715.051
20.05	4091.008
20.06	3814.455
20.07	3784.623
20.08	3722.595
20.09	3963.842
20.1	3811.831
20.11	3670.936
20.12	3678.808
20.13	3489.157
20.14	3210.479
20.15	3433.162
20.16	3666.667
20.17	3672.791
20.18	3730.848
20.19	3837.354
20.2	3848.713
20.21	3732.501
20.22	3830.363
20.23	3675.541
20.24	3603.139
20.25	3482.747
20.26	3336.69
20.27	3255.962
20.28	3474.477
20.29	3824.109
20.3	3987.244
20.31	3757.293
20.32	3804.013
20.33	3687.456
20.34	3583.333
20.35	3581.573
20.36	3584.117
20.37	3728.145
20.38	3702.185
20.39	3856.478
20.4	3791.903
20.41	4011.667
20.42	3946.854
20.43	3807.55
20.44	4178.475
20.45	4085.215
20.46	3646.039
20.47	3758.804
20.48	3677.106
20.49	3642.865
20.5	3907.627
20.51	3975.785
20.52	3907.469
20.53	3998.114
20.54	4128.065
20.55	3911.573
20.56	4019.025
20.57	3852.516
20.58	3713.993
20.59	3888.802
20.6	4108.715
20.61	3823.87
20.62	3743.389
20.63	4024.914
20.64	3726.811
20.65	3678.351
20.66	4035.759
20.67	4254.097
20.68	4107.447
20.69	4197.549
20.7	4152.153
20.71	3947.568
20.72	3702.356
20.73	3733.333
20.74	3740.21
20.75	3817.51
20.76	3631.201
20.77	4050.19
20.78	3812.336
20.79	3750
20.8	3753.152
20.81	3809.314
20.82	3933.697
20.83	3685.339
20.84	3710.744
20.85	3628.321
20.86	3814.756
20.87	3786.151
20.88	3844.414
20.89	4012.462
20.9	3649.109
20.91	3619.325
20.92	3393.313
20.93	3875.741
20.94	3740.782
20.95	3880.087
20.96	3823.032
20.97	3950
20.98	3940.836
20.99	3751.495
21	3784.797
21.01	3819.529
21.02	3863.743
21.03	3428.288
21.04	3710.681
21.05	3967.318
21.06	3983.969
21.07	3994.425
21.08	3851.207
21.09	3899.78
21.1	4338.002
21.11	3994.448
21.12	3841.96
21.13	4111.509
21.14	4458.047
21.15	4186.77
21.16	4293.827
21.17	4079.204
21.18	3933.333
21.19	3934.187
21.2	3967.077
21.21	3982.15
21.22	3931.82
21.23	3863.408
21.24	3720.472
21.25	3901.319
21.26	3961.02
21.27	3673.808
21.28	4063.29
21.29	3863.749
21.3	3689.062
21.31	4071.791
21.32	4427.047
21.33	3951.003
21.34	4038.681
21.35	4515.657
21.36	4414.386
21.37	4164.086
21.38	3851.316
21.39	4033.23
21.4	4016.056
21.41	3899.432
21.42	3767.16
21.43	3917.322
21.44	4199.397
21.45	3749.982
21.46	3700.031
21.47	4082.726
21.48	3966.965
21.49	4232.391
21.5	4548.572
21.51	3737.813
21.52	3915.482
21.53	3784.325
21.54	3750.281
21.55	3733.49
21.56	3782.815
21.57	4145.839
21.58	4018.31
21.59	3983.777
21.6	3769.761
21.61	3914.377
21.62	3933.063
21.63	3900.574
21.64	3834.547
21.65	4094.885
21.66	3871.371
21.67	3931.924
21.68	4308.187
21.69	4137.569
21.7	4328.517
21.71	4219.591
21.72	3940.713
21.73	3673.875
21.74	4039.262
21.75	4292.751
21.76	4332.334
21.77	4349.484
21.78	4285.463
21.79	4170.508
21.8	4053.957
21.81	4580.806
21.82	4294.696
21.83	4347.542
21.84	4670.716
21.85	4427.023
21.86	4192.625
21.87	4231.293
21.88	4217.363
21.89	4424.063
21.9	4752.076
21.91	4718.905
21.92	4096.401
21.93	3860.126
21.94	4310.268
21.95	4000.382
21.96	3919.98
21.97	4153.995
21.98	4577.606
21.99	4300.011
22	4504.147
22.01	4721.493
22.02	4276.891
22.03	4124.217
22.04	3881.071
22.05	3788.218
22.06	4331.899
22.07	4491.921
22.08	4218.476
22.09	4340.613
22.1	4428.036
22.11	4199.474
22.12	4043.167
22.13	4328.926
22.14	4365.541
22.15	4382.191
22.16	4212.747
22.17	4184.509
22.18	4013.112
22.19	4262.788
22.2	4113.477
22.21	4146.275
22.22	4119.183
22.23	4285.976
22.24	4423.001
22.25	4433.333
22.26	4264.572
22.27	4341.952
22.28	4319.383
22.29	4179.038
22.3	3998.637
22.31	3907.04
22.32	4113.39
22.33	4224.686
22.34	4339.795
22.35	4380.384
22.36	4064.647
22.37	4291.034
22.38	4210.671
22.39	4169.749
22.4	4151.558
22.41	4119.815
22.42	4388.026
22.43	4507.02
22.44	4366.245
22.45	4244.822
22.46	4368.412
22.47	4638.198
22.48	4442.037
22.49	4296.998
22.5	4298.275
22.51	4329.851
22.52	4407.875
22.53	4416.667
22.54	4297.667
22.55	3941.593
22.56	4003.891
22.57	4239.038
22.58	4622.06
22.59	4252.511
22.6	4185.226
22.61	4183.333
22.62	4257.038
22.63	4193.045
22.64	4462.775
22.65	4514.69
22.66	4281.884
22.67	4411.228
22.68	4916.463
22.69	5100.321
22.7	5029.026
22.71	5147.976
22.72	4831.485
22.73	4928.896
22.74	4979.079
22.75	5172.128
22.76	5040.436
22.77	5031.156
22.78	5322.777
22.79	5395.577
22.8	5688.771
22.81	5776.598
22.82	5365.593
22.83	5271.224
22.84	4950.502
22.85	4914.354
22.86	4945.341
22.87	4806.794
22.88	4683.208
22.89	4495.225
22.9	4580.826
22.91	4785.29
22.92	5158.334
22.93	5145.57
22.94	4863.488
22.95	4618.07
22.96	4512.491
22.97	4669.82
22.98	4586.922
22.99	4651.374
23	4694.869
23.01	4446.488
23.02	4385.933
23.03	4509.785
23.04	4561.4
23.05	4706.83
23.06	4845.328
23.07	4880.649
23.08	4534.197
23.09	4145.851
23.1	4083.333
23.11	4278.138
23.12	4441.745
23.13	4411.144
23.14	4524.773
23.15	4563.847
23.16	4386.88
23.17	4253.311
23.18	4205.742
23.19	4241.336
23.2	4250
23.21	4566.13
23.22	4715.7
23.23	4390.563
23.24	4316.667
23.25	4426.081
23.26	4245.104
23.27	4159.072
23.28	4408.889
23.29	4779.667
23.3	4877.183
23.31	4448.945
23.32	4444.903
23.33	4588.532
23.34	4359.72
23.35	4381.039
23.36	4575.362
23.37	4306.802
23.38	4139.146
23.39	4009.161
23.4	4117.545
23.41	4672.76
23.42	4398.389
23.43	4460.439
23.44	4459.941
23.45	4503.343
23.46	4516.667
23.47	4729.493
23.48	4650.488
23.49	4563.597
23.5	4364.495
23.51	4303.434
23.52	4313.216
23.53	4211.075
23.54	4196.515
23.55	4357.978
23.56	4400
23.57	4465.653
23.58	4378.426
23.59	4480.963
23.6	4412.034
23.61	4422.52
23.62	4550.737
23.63	4557.278
23.64	4419.895
23.65	4266.393
23.66	4402.025
23.67	4346.327
23.68	4381.376
23.69	4658.496
23.7	4449.366
23.71	4173.31
23.72	4361.259
23.73	4626.175
23.74	4477.911
23.75	4583.349
23.76	4697.356
23.77	4818.965
23.78	4696.758
23.79	4586.235
23.8	4515.724
23.81	4360.096
23.82	4583.395
23.83	4590.562
23.84	4794.671
23.85	4676.921
23.86	4844.051
23.87	5168.972
23.88	4846.864
23.89	4980.863
23.9	4890.777
23.91	4670.231
23.92	4629.196
23.93	4570.774
23.94	4774.902
23.95	4687.795
23.96	4234.611
23.97	4435.956
23.98	4512.723
23.99	4562.042
24	4508.987
24.01	4693.688
24.02	4902.588
24.03	4875.965
24.04	4714.458
24.05	4543.62
24.06	4659.736
24.07	4888.448
24.08	4913.242
24.09	4716.467
24.1	4417.854
24.11	4296.73
24.12	4514.822
24.13	4624.333
24.14	4924.909
24.15	5069.729
24.16	4719.902
24.17	4668.013
24.18	5183.189
24.19	5306.354
24.2	5259.243
24.21	5466.5
24.22	5453.917
24.23	5428.66
24.24	5636.921
24.25	5872.126
24.26	5778.1
24.27	6360.546
24.28	6830.981
24.29	7475.45
24.3	7925.561
24.31	7803.29
24.32	7988.916
24.33	8111.819
24.34	8270.095
24.35	8050.498
24.36	7909.798
24.37	8111.501
24.38	8200
24.39	8446.021
24.4	8397.927
24.41	8321.652
24.42	8246.688
24.43	7960.46
24.44	8187.222
24.45	8101.114
24.46	7710.162
24.47	7328.658
24.48	7124.197
24.49	6760.176
24.5	6040.471
24.51	5507.178
24.52	5452.268
24.53	5758.653
24.54	5631.34
24.55	5413.735
24.56	5378.086
24.57	5178.099
24.58	4867.028
24.59	4925.806
24.6	4965.951
24.61	4508.045
24.62	4413.147
24.63	4444.072
24.64	4692.77
24.65	4805.404
24.66	4743.775
24.67	4626.847
24.68	4673.013
24.69	4593.549
24.7	4678.609
24.71	4738.842
24.72	4744.474
24.73	5016.943
24.74	4883.476
24.75	4572.597
24.76	4638.316
24.77	4805.088
24.78	4905.176
24.79	4922.315
24.8	4938.667
24.81	4675.431
24.82	4368.854
24.83	4381.863
24.84	4509.845
24.85	4473.611
24.86	4422.438
24.87	4721.243
24.88	4850.753
24.89	4768.277
24.9	4711.683
24.91	4440.616
24.92	4386.321
24.93	4444.106
24.94	4568.306
24.95	4762.184
24.96	4726.133
24.97	4431.212
24.98	4417.534
24.99	4558.005
25	4568.05
25.01	4454.309
25.02	4527.377
25.03	4398.653
25.04	4579.563
25.05	4918.994
25.06	4805.776
25.07	4778.076
25.08	4623.145
25.09	4206.229
25.1	4462.779
25.11	4507.533
25.12	4477.286
25.13	4762.608
25.14	4847.98
25.15	4567.393
25.16	4261.134
25.17	4290.881
25.18	4532.005
25.19	4540.489
25.2	4390.647
25.21	4364.176
25.22	4568.073
25.23	4632.105
25.24	4487.491
25.25	4365.614
25.26	4496.419
25.27	4640.701
25.28	4768.243
25.29	4782.633
25.3	4669.021
25.31	4667.191
25.32	4619.302
25.33	4747.919
25.34	4504.795
25.35	4557.663
25.36	4910.268
25.37	4786.688
25.38	4703.204
25.39	4769.928
25.4	4962.365
25.41	5053.548
25.42	4815.293
25.43	4646.88
25.44	4801.219
25.45	5103.969
25.46	5154.61
25.47	4933.014
25.48	4551.931
25.49	4366.667
25.5	4513.213
25.51	4753.196
25.52	4830.531
25.53	4719.499
25.54	4572.407
25.55	4555.393
25.56	4602.661
25.57	4616.667
25.58	4616.667
25.59	4587.834
25.6	4576.26
25.61	4650.361
25.62	4795.577
25.63	4714.026
25.64	4495.254
25.65	4492.704
25.66	4692.305
25.67	4657.961
25.68	4493.291
25.69	4685.847
25.7	4800.753
25.71	4703.007
25.72	4769.855
25.73	4531.655
25.74	4591.731
25.75	4758.712
25.76	4858.27
25.77	4918.288
25.78	4820.294
25.79	4653.737
25.8	4540.761
25.81	4459.562
25.82	4307.963
25.83	4361.937
25.84	4659.2
25.85	4953.925
25.86	4938.807
25.87	4778.643
25.88	4778.82
25.89	4843.906
25.9	4857.605
25.91	4931.397
25.92	4981.947
25.93	4588.302
25.94	4167.766
25.95	4496.101
25.96	4832.089
25.97	4780.916
25.98	4741.08
25.99	4849.062
26	4825.617
26.01	4805.334
26.02	4812.542
26.03	4635.194
26.04	4656.722
26.05	4749.075
26.06	4601.665
26.07	4711.098
26.08	4934.151
26.09	4950
26.1	4836.811
26.11	4785.468
26.12	4842.005
26.13	4858.654
26.14	4858.031
26.15	4867.236
26.16	4883.333
26.17	4788.926
26.18	4802.776
26.19	4959.828
26.2	4982.55
26.21	4618.058
26.22	4444.39
26.23	4795.228
26.24	4864.672
26.25	4657.372
26.26	4810.738
26.27	5142.593
26.28	5132.585
26.29	4932.977
26.3	4833.297
26.31	4891.667
26.32	5058.138
26.33	5133.404
26.34	5108.387
26.35	5133.049
26.36	5232.622
26.37	5308.227
26.38	5505.468
26.39	5577.136
26.4	5613.463
26.41	6003.527
26.42	6119.408
26.43	6129.915
26.44	6064.12
26.45	5785.328
26.46	5684.402
26.47	5794.872
26.48	6255.162
26.49	6391.027
26.5	6007.445
26.51	5920.369
26.52	6104.967
26.53	6032.446
26.54	5985.521
26.55	6061.326
26.56	5936.896
26.57	5937.498
26.58	6307.201
26.59	6531.486
26.6	6252.518
26.61	6378.617
26.62	6974.542
26.63	6986.056
26.64	6350.289
26.65	6036.213
26.66	6008.733
26.67	5783.341
26.68	5728.057
26.69	5708.128
26.7	5538.895
26.71	5428.565
26.72	5193.273
26.73	4959.082
26.74	4972.7
26.75	4901.865
26.76	4670.369
26.77	4683.596
26.78	4911.638
26.79	5019.008
26.8	5038.576
26.81	4856.825
26.82	4744.543
26.83	4644.475
26.84	4435.224
26.85	4652.513
26.86	4905.886
26.87	4695.977
26.88	4397.568
26.89	4317.758
26.9	4376.053
26.91	4511.926
26.92	4743.471
26.93	4836.136
26.94	4868.915
26.95	4799.66
26.96	4640.077
26.97	4516.667
26.98	4638.009
26.99	4885.439
27	4936.082
27.01	4764.99
27.02	4551.073
27.03	4522.392
27.04	4666.667
27.05	4708.742
27.06	4745.683
27.07	4667.829
27.08	4732.219
27.09	4784.788
27.1	4579.23
27.11	4625.958
27.12	4767.77
27.13	4809.797
27.14	4656.118
27.15	4545.671
27.16	4758.306
27.17	4819.082
27.18	4743.22
27.19	4638.665
27.2	4594.417
27.21	4672.797
27.22	4489.417
27.23	4430.285
27.24	4550
27.25	4589.927
27.26	4563.723
27.27	4459.809
27.28	4599.013
27.29	4796.081
27.3	4807.582
27.31	4670.837
27.32	4717.525
27.33	4958.602
27.34	4965.586
27.35	4762.104
27.36	4643.542
27.37	4523.86
27.38	4504.121
27.39	4705.173
27.4	4550.317
27.41	4493.082
27.42	4654.767
27.43	4590.025
27.44	4446.475
27.45	4550
27.46	4637.896
27.47	4852.198
27.48	4835.575
27.49	4703.81
27.5	4756.901
27.51	4649.51
27.52	4819.724
27.53	5046.653
27.54	5115.85
27.55	4981.649
27.56	5017.089
27.57	5212.388
27.58	5386.379
27.59	5389.547
27.6	5319.497
27.61	5551.596
27.62	5796.077
27.63	5598.45
27.64	5315.422
27.65	5038.331
27.66	4724.594
27.67	4537.488
27.68	4866.717
27.69	5221.602
27.7	5118.128
27.71	4925.856
27.72	4931.369
27.73	5031.186
27.74	4956.438
27.75	5034.549
27.76	5008.155
27.77	4907.724
27.78	5050
27.79	4919.21
27.8	4780.038
27.81	4977.397
27.82	4989.66
27.83	5032.624
27.84	4838.436
27.85	4605.09
27.86	4605.769
27.87	4850.454
27.88	4554.975
27.89	4783.188
27.9	4964.873
27.91	5283.08
27.92	5234.869
27.93	5072.102
27.94	5018.326
27.95	4948.125
27.96	4938.035
27.97	4611.879
27.98	4694.959
27.99	5025.27
28	5181.858
28.01	5350.542
28.02	5545.572
28.03	5436.931
28.04	5373.329
28.05	5616.851
28.06	5805.202
28.07	5972.186
28.08	6497.477
28.09	6827.927
28.1	6805.179
28.11	7249.583
28.12	7493.964
28.13	7452.963
28.14	7700.583
28.15	7993.078
28.16	8229.239
28.17	7783.289
28.18	7626.775
28.19	7652.578
28.2	8022.443
28.21	8188.94
28.22	7930.979
28.23	7596.047
28.24	7754.484
28.25	7791.678
28.26	7318.238
28.27	7282.023
28.28	7406.422
28.29	7202.3
28.3	7152.354
28.31	7016.853
28.32	6615.144
28.33	6266.354
28.34	6321.805
28.35	6226.594
28.36	6129.36
28.37	5945.072
28.38	5670.393
28.39	5536.172
28.4	5559.689
28.41	5734.96
28.42	5655.778
28.43	5230.453
28.44	5000
28.45	5067.525
28.46	5250
28.47	5316.986
28.48	5371.014
28.49	4967.938
28.5	4943.631
28.51	5298.333
28.52	5411.454
28.53	5524.321
28.54	5908.165
28.55	5673.476
28.56	5827.379
28.57	5842.401
28.58	6332.927
28.59	6236.58
28.6	6138.091
28.61	6216.285
28.62	6095.685
28.63	6012.441
28.64	6012.408
28.65	6133.719
28.66	5863.215
28.67	5551.44
28.68	5188.669
28.69	5048.849
28.7	5098.68
28.71	4839.821
28.72	5060.853
28.73	5104.025
28.74	4803.981
28.75	4780.999
28.76	4698.228
28.77	4843.199
28.78	4991.152
28.79	4896.038
28.8	4492.253
28.81	4443.535
28.82	4332.13
28.83	4304.514
28.84	4535.375
28.85	4335.584
28.86	4467.781
28.87	4752.467
28.88	4899.766
28.89	4798.18
28.9	4827.837
28.91	4654.428
28.92	4323.982
28.93	4360.92
28.94	4425.354
28.95	4556.312
28.96	4642.622
28.97	4426.197
28.98	4456.804
28.99	4645.473
29	4549.095
29.01	4497.319
29.02	4529.129
29.03	4418.855
29.04	4320.655
29.05	4410.274
29.06	4385.272
29.07	4177.387
29.08	4376.967
29.09	4456.51
29.1	4403.359
29.11	4646.52
29.12	4806.255
29.13	4937.137
29.14	4774.245
29.15	4567.547
29.16	4394.605
29.17	4278.265
29.18	4469.858
29.19	4416.689
29.2	4171.2
29.21	4383.536
29.22	4593.761
29.23	4594.583
29.24	4654.99
29.25	4334.278
29.26	4168.482
29.27	4400
29.28	4439.158
29.29	4628.644
29.3	4602.974
29.31	4295.459
29.32	4574.512
29.33	4565.481
29.34	4734.094
29.35	4793.573
29.36	4683.333
29.37	4589.257
29.38	4150.331
29.39	4196.739
29.4	4050.231
29.41	4186.096
29.42	4096.841
29.43	4452.33
29.44	4589.728
29.45	4385.619
29.46	4491.402
29.47	4466.543
29.48	4151.165
29.49	4338.605
29.5	4330.017
29.51	4122.934
29.52	4110.562
29.53	4362.821
29.54	4440.972
29.55	4526.315
29.56	4706.417
29.57	4334.264
29.58	4132.678
29.59	4097.208
29.6	4461.789
29.61	4411.545
29.62	4268.916
29.63	4197.644
29.64	4297.537
29.65	4380.984
29.66	4350.347
29.67	4238.433
29.68	4191.918
29.69	4370.499
29.7	4490.961
29.71	4419.882
29.72	4351.125
29.73	4462.254
29.74	4409.263
29.75	4252.17
29.76	4296.801
29.77	4480.789
29.78	4409.266
29.79	4764.198
29.8	4439.537
29.81	4726.981
29.82	4787.729
29.83	4673.646
29.84	4457.212
29.85	4250.735
29.86	4145.175
29.87	4276.358
29.88	4584.498
29.89	4474.346
29.9	4497.194
29.91	4203.478
29.92	4157.855
29.93	4588.94
29.94	4366.667
29.95	4366.667
29.96	4370.256
29.97	4398.223
29.98	4371.02
29.99	4226.619
30	3909.184
30.01	4109.457
30.02	3932.065
30.03	4201.639
30.04	4078.23
30.05	4149.019
30.06	3868.889
30.07	4230.368
30.08	4500.862
30.09	4343.75
30.1	4263.251
30.11	4103.313
30.12	4480.248
30.13	4589.825
30.14	4309.3
30.15	4228.967
30.16	4174.708
30.17	4108.89
30.18	4401.559
30.19	4579.238
30.2	4356.832
30.21	4418.5
30.22	4250
30.23	4263.128
30.24	4417.961
30.25	4421.839
30.26	4297.186
30.27	4454.252
30.28	4288.987
30.29	4151.206
30.3	4158.351
30.31	4045.32
30.32	3998.313
30.33	4202.269
30.34	4226.633
30.35	4137.729
30.36	4218.377
30.37	4484.396
30.38	4483.274
30.39	4219.975
30.4	4005.56
30.41	3845.237
30.42	4046.971
30.43	4274.317
30.44	4394.369
30.45	4284.348
30.46	4034.724
30.47	4367.702
30.48	4658.182
30.49	4190.656
30.5	4024.983
30.51	4180.078
30.52	4099.153
30.53	3753.891
30.54	3837.896
30.55	3937.79
30.56	4037.683
30.57	4125.555
30.58	3955.515
