Repository: adachihayato-creator/ImageAnalysis

# ペロブスカイト薄膜の画像解析

ペロブスカイト薄膜の色・均一性と、成膜後の外観変化を評価する研究用リポジトリです。
現在は4膜の成膜後0・1・2・3・4・5・24 h（計28画像）を対象に、背景に基づく相対色補正、位置合わせ、RGB変化の集計・可視化を行っています。

## 結果を見る

- [解析結果の全体案内](data/processed/README.md)
- [2026-10-15実験の結果一覧](data/processed/20261015/README.md)
- [最新：0〜24 hの画像解析](data/processed/20261015/05_image_time_series_0to24h/README.md)
- [0〜24 hのRGBグラフ](data/processed/20261015/05_image_time_series_0to24h/rgb_time_series_0to24h.png)
- [初期XRDと画像変化の探索的比較](data/processed/20261015/03_xrd_comparison/report.md)
- [発表資料 M1_10_15_全体.pptx](presentations/20261015/M1_10_15_全体.pptx)

## 構成

```text
notebooks/                        既存の解析ノート・LED制御スケッチ
  film_time_series/               背景補正・位置合わせ・図作成のPythonコード
data/
  raw/                           元画像・元測定データ（Git管理対象外）
  processed/
    20261015/
      01_crops/                  膜の切り抜き画像
      02_background_correction/  初期0〜3 hの背景補正
      03_xrd_comparison/         初期XRDの探索的比較
      04_image_time_series/      初期0〜3 hの位置合わせ後解析
      05_image_time_series_0to24h/  4・5・24 hを追加した解析
presentations/20261015/           発表資料と作成コード・画像素材
```

## 実行

Python環境に依存ライブラリをインストールし、リポジトリのルートから実行します。

```bash
python3 -m pip install -r requirements.txt
python3 notebooks/film_time_series/analyze_extended_time_series.py
```

実行には、ローカルの `data/raw/` に対応する元画像が必要です。元画像なしでも、保存済みのグラフ・CSV・レポートは閲覧できます。
元画像は `data/raw/{Tuji,Touma}/材料名/10_15/`、切り抜き画像は `data/processed/20261015/01_crops/{Tuji,Touma}/材料名/` に保存し、`1枚目0h.jpg` などの命名を使用します。コードのGROUPSと各レポートを参照してください。
発表資料作成コードはローカルのテンプレート・バックアップを必要とします。日本語図のフォント指定にはWindows上のフォントパスを使用しているものがあります。

## 結果の解釈

- RGB変化は各膜の0 hからの差で、割合・劣化率ではありません。
- 主解析は外周18%を除いた中央領域に楕円内も含めた条件です。18%は暫定条件で、12/24%や楕円除外でも感度を確認しています。
- 背景補正は相対的なJPEG RGB補正です。反射・角度差を完全には除去できません。
- 24 hのBrRb系2膜は位置合わせが不確かなため、局所比較は暫定です。
- 初期XRDだけで経時的な構造劣化を証明したものではありません。
- 元画像・元測定データ、バックアップ、一時ファイルはGit管理対象外です。

# 10月15日のデータで、画像とXRDを対応させる練習

**まず [画像とXRDを並べた図](01_同じ膜の画像とXRD.png)、次に [ピークの読み方](02_ピークの読み方.png) を見てください。**

## 今回の練習の目的

同じ膜の初期画像から特徴量を出し、同じ膜の初期XRDから取り出した数値と1行にまとめる、という手順を実データで行いました。良い膜／悪い膜を判定したり、機械学習を学習させたりはしていません。

## ① 同じ膜を対応させる

BrRb_1・BrRb_2・Sn25_1・Sn25_2の4膜。画像番号とXRD番号の対応は以前ユーザー確認済みです。XRDは成膜直後のみなので、ここでは画像も0hを使っています。

## ② XRDで読むのはこの3つ

- **ピーク位置**：山の頂点がある角度。まずはファイルに記録された角度を読みます。
- **見かけの半値幅**：局所背景を引いた山の高さが半分になるところで測った横幅。細い＝良い膜とは決めません。
- **ピーク面積**：決めた角度範囲の背景差引き後の信号を積分した値。今回は13.4〜14.4°。単位はcps・度で、相の含有率ではありません。

| 膜 | 約14°の位置 | 見かけの半値幅 | 背景差引きピーク高さ | 13.4〜14.4°の面積 |
|---|---:|---:|---:|---:|
| BrRb_1 | 13.92° | 0.302° | 4032.6 cps | 1328.4 |
| BrRb_2 | 13.85° | 0.295° | 3561.5 cps | 1155.6 |
| Sn25_1 | 13.84° | 0.361° | 3254.6 cps | 1309.7 |
| Sn25_2 | 13.81° | 0.351° | 4297.7 cps | 1750.5 |

## ③ 画像から出した数値と、同じ行へ並べる

0hの元切り抜き画像から、各辺18%を除く中央領域の平均RGB・画素標準偏差を計算しました。古い撮影環境で、背景・反射・自動設定の影響が残ります。画像特徴を材料固有の色や良否とは扱いません。

| 膜 | 初期の平均R / G / B | 初期の色むらSD R / G / B |
|---|---|---|
| BrRb_1 | 56.29 / 51.73 / 60.78 | 2.99 / 3.04 / 3.33 |
| BrRb_2 | 54.15 / 40.09 / 40.80 | 4.16 / 4.61 / 4.54 |
| Sn25_1 | 68.15 / 48.59 / 46.40 | 12.18 / 9.22 / 7.35 |
| Sn25_2 | 65.52 / 39.63 / 38.06 | 13.36 / 9.93 / 9.06 |

例えばSn25_1の1行に「画像の平均色・色むら」と「XRDの位置13.84°・見かけ幅0.361°」が並びます。これを別々に作製した膜について増やすと、画像でXRD特徴を推定できるか検証するための表になります。

## この4膜で考えられること

- まず同組成の2膜ずつを見ます。BrRb同士の半値幅は約0.302／0.295°、Sn25同士は約0.361／0.351°です。小さな差の有意性は評価していません。
- 組成が違う2群を混ぜて「暗いほど半値幅が小さい」などの法則は作れません。組成が画像とXRDの両方に影響し得ます。
- 特定の相がある／ない、という教師ラベルを作るには、X線源・基板・測定条件と参照パターンでピーク帰属を確認する必要があります。今は数値を対応させる練習までです。

## 初期XRDと、その後の変化は別の問い

初期画像で初期XRDを推定する問いと、初期XRDから後の変色を予測する問いは別です。参考として、既存の最新画像解析（05フォルダ・楕円を含む）から0→3hのRGB変化を同じCSVに別の列で追加しました。

| 膜 | 0→3h ΔR / ΔG / ΔB |
|---|---|
| BrRb_1 | +15.27 / +10.16 / +4.74 |
| BrRb_2 | +4.89 / +3.91 / +2.28 |
| Sn25_1 | +3.53 / +0.46 / +0.11 |
| Sn25_2 | +3.37 / +3.76 / +2.96 |

BrRbの2膜は約14°の見かけ幅が近い一方、3hの色変化には差があります。この4膜から「ピークが細ければ変色しにくい」という単純なルールは支持できません。初期XRDだけで、その後の相変化やPbI2生成を確認することもできません。

## 次に今回の5min・10minへ適用するとき

1. 各膜のXRDのファイルと測定時点を確認する。
2. 同じ試料ID・対応する撮影時点の画像と結び付ける。
3. 同じ手順で数値を出す。ただしピークの探索範囲や帰属は組成・測定条件に合わせて確認する。
4. 最初は画像特徴とXRD特徴を並べて違いを見て、根拠のある評価を決めてからデータを増やす。

## 数値と方法の注意

- [対応表CSV](paired_training_example.csv)は4行。膜の品質ラベルは付けていません。将来の変化の列にはseparate_futureという名前を付け、初期情報と区別しました。
- 元データ各5701点、角度3〜60°、0.01°刻み。5点移動平均、13.0〜13.3°と14.6〜14.9°の中央値を直線で結ぶ局所背景を使用。以前の03フォルダと同じピーク抽出方法です。
- 元の角度見出しは「θ/2θ, °」。X線源・軸の規約・基板・測定条件は未確認です。約14°などの山に結晶相名を勝手に付けていません。
- 半値幅はプロファイルフィットや装置幅補正をしていない見かけの値。結晶子径・結晶性の点数には変換していません。
- 強度・面積は配向・膜厚・測定条件等にも依存するため、相の割合や良否として読み替えません。
- n=4、同組成は各2膜。相関係数、回帰線、機械学習の精度評価は行いません。
- 以前の03フォルダのRGB値は初期の画像解析版です。今回の未来の変化の列は05フォルダの値なので、過去の表と僅かに異なります。初期画像の指標は0hの元切り抜き画像から今回計算した値です。
- 既存の解析結果・元データは上書きしていません。ファイルとSHA-256はinput_manifest.json、解析条件はanalysis_config.json。

再実行：`python3 notebooks/film_time_series/xrd_image_practice.py`。NumPy、Pillow、Matplotlibが必要です。

File: results/20261015/06_xrd_image_practice/input_manifest.json
[
  {
    "sample": "BrRb_1",
    "kind": "xrd",
    "path": "data/raw/Tuji/FACsPbI3_BrRb_5mol_per_gram/10_15/BrRb5% 1.txt",
    "sha256": "e626bc720dc21e038f904455d1bb5e5f50f58a0533c12a6a325c02fe3fb66387"
  },
  {
    "sample": "BrRb_1",
    "kind": "initial_image",
    "path": "results/20261015/01_crops/Tuji/FACsPbI3_BrRb_5mol_per_gram/1枚目0h.jpg",
    "sha256": "a6ee6daa2abe76cb73298554739f027007f3aebfbc5d99f6f499918887761e49"
  },
  {
    "sample": "BrRb_2",
    "kind": "xrd",
    "path": "data/raw/Tuji/FACsPbI3_BrRb_5mol_per_gram/10_15/BrRb5% 2.txt",
    "sha256": "b68b53723a78838d8c7a15893eebc8c373850adebb6391bf7e90e9e408cce7e6"
  },
  {
    "sample": "BrRb_2",
    "kind": "initial_image",
    "path": "results/20261015/01_crops/Tuji/FACsPbI3_BrRb_5mol_per_gram/2枚目0h.jpg",
    "sha256": "d59b8fbcbf8ad539ead2edfbbe813c9af12ae0476fc6be45e964faae95b52963"
  },
  {
    "sample": "Sn25_1",
    "kind": "xrd",
    "path": "data/raw/Touma/FACsSnPbI3(Sn25mol%)/10_15/Sn 25%1.txt",
    "sha256": "78734a0573d42aa1cb5809873001931fc61f754a214262aa7f6c84da7a38e51b"
  },
  {
    "sample": "Sn25_1",
    "kind": "initial_image",
    "path": "results/20261015/01_crops/Touma/FACsSnPbI3(Sn25mol%)/1枚目0h.jpg",
    "sha256": "4dca1a319d6acc2d529ee43ddecd31a2301f6fa00693cef1a92d2ad11a5f3764"
  },
  {
    "sample": "Sn25_2",
    "kind": "xrd",
    "path": "data/raw/Touma/FACsSnPbI3(Sn25mol%)/10_15/Sn 25% 2.txt",
    "sha256": "e9a36c6b9c223eb45cc6d03a23f2b9fb5ee01be64b84d2a9e69ef2ff2004e65d"
  },
  {
    "sample": "Sn25_2",
    "kind": "initial_image",
    "path": "results/20261015/01_crops/Touma/FACsSnPbI3(Sn25mol%)/2枚目0h.jpg",
    "sha256": "eafb60a1b1a579ae1c31abc3f7c788e25d61c800decc95020064e7e13576fd56"
  },
  {
    "kind": "future_image_metrics",
    "path": "results/20261015/05_image_time_series_0to24h/aligned_rgb.csv",
    "sha256": "baa3ccfcb83e805ae1825fd5f0fa8401239d30bf0981c59a4577b222183ba7e3"
  }
]
